Repository: tsarevsergey/TMM-Perovskite-optical-stack-calculator

# TMM Perovskite Optical Stack Calculator

A Python and Streamlit application for transfer-matrix-method (TMM) analysis of perovskite and thin-film optical stacks.

Repository: <https://github.com/tsarevsergey/TMM-Perovskite-optical-stack-calculator>

## Features

- Material library with optical constants for common stack materials, including ITO, NiO, SnO2, C60, MAPbI3, MAPbBr3, CsPbBr1.3Cl1.7, CsPbI3, a-Si, cSi, Ag, Ge, P3HT, PTAA, PVC, TiO2, ZnO, PbS, and InAs.
- Interactive Streamlit interface for:
  - viewing material `n` and `k` data
  - building detector stacks
  - switching top or bottom illumination
  - plotting reflection, transmission, and per-layer absorption
  - inspecting absorption near a selected wavelength
  - exporting simulation results as CSV
- Material mixer for approximate bandgap-shifted or blended optical constants.
- Thickness optimizer for two-band detector signal and crosstalk studies.
- Optional Tauc-Lorentz model extrapolation through `pyElli`, with constant extrapolation fallback.

## Usage

### Streamlit App

```bash
streamlit run app.py
```

### Python API

```python
import numpy as np

from tandem_wrapper import Material, calculate_absorbed_power_per_layer

ito = Material("ITO", "materials/ITO.csv")
nio = Material("NiO", "materials/NiO.csv")
mapbi3 = Material("MAPbI3", "materials/MAPbI3.csv")
c60 = Material("C60", "materials/C60.csv")
sno2 = Material("SnO2", "materials/SnO2.csv")

stack = [
    (None, float("inf")),  # air
    (ito, 100),
    (nio, 40),
    (mapbi3, 500),
    (c60, 20),
    (sno2, 40),
    (None, float("inf")),  # air
]

wavelengths = np.linspace(300, 1200, 500)
spectrum = np.ones_like(wavelengths)

results = calculate_absorbed_power_per_layer(stack, wavelengths, spectrum=spectrum)
```

## Project Structure

```text
.
|-- app.py
|-- tandem_wrapper.py
|-- optimizer.py
|-- material_interpolation.py
|-- dispersion_analysis.py
|-- clean_k_values.py
|-- materials/
|   |-- ITO.csv
|   |-- MAPbI3.csv
|   |-- sources.txt
|   `-- ...
|-- saved_stacks/
|-- requirements.txt
|-- CITATION.cff
`-- LICENSE
```

## Material File Format

Material CSV files must contain these columns:

```csv
Wavelength_nm,n,k
300,2.1,0.05
310,2.0,0.04
```

## Notes

- Layer thicknesses are in nanometers.
- The first and last stack entries should normally be semi-infinite ambient/substrate layers, represented by `(None, float("inf"))`.
- The included optical constants come from mixed sources. Review `materials/sources.txt` and verify values before using the results in publication-quality analysis.
- Generated optimization logs are written to `optimization_history.csv`, which is intentionally ignored by git.

## Citation

If you use this software in research, please cite this repository. A machine-readable citation file is provided in `CITATION.cff`.

This project builds on Steven Byrnes' `tmm` package and `pyElli`; cite those upstream tools as appropriate for your work.

File: materials/temp/C60.csv
Wavelength_nm,n,k
191.70593298493696,1.0866964113933903,0.5109236676252875
195.73778907142275,1.0752865165438326,0.5637076314035586
199.76964515790854,1.0777201466156787,0.61429477142514
203.8015012443943,1.0778330922343629,0.6797316792721593
207.8333573308801,1.1097013179247444,0.7402315035639245
211.86521341736588,1.1521415848370613,0.7985319338098146
215.89706950385167,1.197080959287306,0.8298425308074941
219.92892559033743,1.241945476044039,0.8479127033693192
223.96078167682322,1.2847763010069022,0.848974596055676
227.992637763309,1.3120171984238098,0.8263784269292335
232.0244938497948,1.3094904518285597,0.8007615807996056
236.05634993628058,1.3020994818115752,0.7698998218984846
240.08820602276637,1.291209531455292,0.7544223437980144
244.12006210925213,1.27876234781082,0.7458505821558324
248.15191819573792,1.2723833725635467,0.7530049115567363
252.1837742822237,1.2724574298895375,0.764300497770212
256.21563036870947,1.286408259351107,0.7849880049082696
260.24748645519526,1.3162194039807573,0.8215650732869767
264.27934254168105,1.3516414736872573,0.8711733448360391
268.31119862816684,1.4177952605768114,0.9325817127621832
272.3430547146526,1.5031707531154475,0.9964625960074117
276.3749108011384,1.580519036566423,1.0487754461852656
280.40676688762414,1.6372623477110235,1.096285872459044
284.43862297411,1.680903000123237,1.1263195428396167
288.4704790605957,1.718284506261998,1.1424798022112475
292.5023351470815,1.7280131422882505,1.1482020089018699
296.5341912335673,1.7196452123226464,1.1181492665508783
300.5660473200531,1.7049974298352872,1.0708172747899032
304.5979034065389,1.690349647347928,1.001441404607676
308.62975949302466,1.6736850228110363,0.9460084029932473
312.66161557951045,1.656633475916472,0.8904618005307416
316.6934716659962,1.6411693174080748,0.8271200090014595
320.72532775248203,1.6270128782405198,0.7615196019480673
324.75718383896776,1.6153448974967308,0.7188516253603111
328.7890399254536,1.622899309632586,0.6810374701706177
332.82089601193934,1.6304537217684414,0.6401778309280504
336.8527520984251,1.6537661419039222,0.6157966527473461
340.8846081849109,1.6776088652574965,0.5967766209663435
344.9164642713967,1.7305971819906099,0.5826821705462255
348.9483203578825,1.7653288979607866,0.5785361734412536
352.9801764443682,1.7936974224521072,0.5833639325260453
357.01203253085407,1.8151507530619053,0.5940189516747563
361.0438886173398,1.8312892542300117,0.6138452412194727
365.07574470382565,1.8474277553981184,0.6314905154285574
369.1076007903114,1.835529314017154,0.6486423376075002
373.13945687679717,1.8233428353378696,0.6736454430161886
377.17131296328296,1.811156356658585,0.6990465558565889
381.20316904976875,1.800439631119072,0.7272368802271111
385.23502513625454,1.7918625983852703,0.7600637445369839
389.26688122274027,1.7832855656514686,0.767840191407474
393.2987373092261,1.7747085329176666,0.7722270624620821
397.33059339571184,1.766131500183865,0.7689765288988902
401.3624494821977,1.7582347613139586,0.7536725450638654
405.3943055686834,1.7508132391925366,0.7274877743701579
409.4261616551692,1.7433917170711144,0.6891277566426718
413.458017741655,1.7359701949496924,0.6537354624081825
417.4898738281408,1.7285486728282704,0.6122511902324403
421.5217299146266,1.7267026787104454,0.5592215706483149
425.5535860011123,1.7251563391626215,0.5238203608822936
429.58544208759815,1.7236099996147978,0.5029916190016966
433.6172981740839,1.722063660066974,0.4821628771211003
437.64915426056973,1.7205173205191502,0.45893160077644535
441.68101034705546,1.7194393533063608,0.42188693727439047
445.71286643354125,1.7235002940259188,0.3882792928490268
449.74472252002704,1.7275612347454765,0.37234428870654873
453.7765786065128,1.7316221754650345,0.35640928456407067
457.8084346929986,1.7356831161845923,0.3423638616911674
461.8402907794844,1.7397440569041502,0.33375426122316015
465.8721468659702,1.7429244755285334,0.32514466075515286
469.9040029524559,1.7446561126314255,0.3165350602871457
473.9358590389417,1.7463877497343177,0.3079254598191384
477.9677151254275,1.74811938683721,0.3017703785273019
481.9995712119133,1.7498510239401022,0.29610892332959066
486.0314272983991,1.7515826610429945,0.29044746813187944
490.06328338488487,1.751007521583929,0.2847860129341683
494.09513947137066,1.7504139169284438,0.27912455773645706
498.12699555785645,1.749820312272959,0.27638093206044134
502.15885164434223,1.749226707617474,0.2760499219895892
506.19070773082797,1.7486331029619888,0.2757189119187371
510.22256381731376,1.7480394983065037,0.275387901847885
514.2544199037995,1.7474458936510189,0.27505689177703285
518.2862759902853,1.7468522889955338,0.2747258817061808
522.3181320767711,1.7462586843400487,0.27439487163532866
526.349988163257,1.7456650796845636,0.27406386156447654
530.3818442497427,1.7450714750290786,0.2755214596712051
534.4137003362284,1.7422607544669306,0.2785932854735044
538.4455564227143,1.7384387097482512,0.2816651112758038
542.4774125092,1.734616665029572,0.2847369370781031
546.5092685956859,1.7307946203108926,0.28780876288040247
550.5411246821716,1.7269725755922134,0.29035936820174996
554.5729807686573,1.7231505308735342,0.29068615962685135
558.6048368551432,1.7193284861548548,0.2910129510519527
562.636692941629,1.7155064414361754,0.2913397424770541
566.6685490281147,1.7116843967174962,0.2916665339021554
570.7004051146005,1.7086817360803384,0.2919933253272568
574.7322612010863,1.7060649482974286,0.29232011675235814
578.7641172875722,1.7034481605145189,0.29264690817745953
582.7959733740579,1.7008313727316093,0.29297369960256087
586.8278294605436,1.6982145849486996,0.29144615805866636
590.8596855470294,1.69559779716579,0.2889949504973405
594.8915416335152,1.6929810093828803,0.28654374293601453
598.923397720001,1.6903642215999706,0.2840925353746886
602.9552538064868,1.687747433817061,0.28164132781336276
606.9871098929725,1.6851306460341515,0.2791901202520369
611.0189659794584,1.6825138582512418,0.27673891269071094
615.0508220659442,1.679897070468332,0.274287705129385
619.0826781524299,1.6772802826854225,0.2718364975680591
623.1145342389157,1.6746634949025128,0.26661347268767954
627.1463903254014,1.6720467071196032,0.2606856903886639
631.1782464118872,1.6704469833923772,0.25475790808964804
635.2101024983731,1.6691267481835936,0.2488301257906322
639.2419585848588,1.6678065129748099,0.24290234349161655
643.2738146713446,1.666486277766026,0.23697456119260088
647.3056707578304,1.6651660425572425,0.23104677889358505
651.3375268443162,1.6638458073484588,0.2251189965945692
655.369382930802,1.662525572139675,0.2197270887625471
659.4012390172877,1.6612053369308915,0.21480824573591728
663.4330951037734,1.6598851017221077,0.20988940270928744
667.4649511902593,1.658564866513324,0.20497055968265748
671.4968072767451,1.6572446313045401,0.20005171665602753
675.5286633632309,1.6559243960957566,0.19513287362939769
679.5605194497166,1.6546041608869728,0.19021403060276787
683.5923755362024,1.653283925678189,0.18529518757613792
687.6242316226883,1.6519636904694053,0.18037634454950793
691.656087709174,1.6506434552606217,0.17545750152287812
695.6879437956597,1.649323220051838,0.1705386584962483
699.7197998821455,1.6480029848430544,0.16561981546961846
703.7516559686314,1.6466827496342706,0.16132594611069181
707.7835120551172,1.6453625144254869,0.15816036981214013
711.8153681416029,1.644042279216703,0.15499479351358844
715.8472242280886,1.6427220440079195,0.15182921721503673
719.8790803145744,1.6414018087991358,0.14866364091648504
723.9109364010603,1.640081573590352,0.1454980646179332
727.9427924875461,1.6387613383815682,0.1423324883193815
731.9746485740318,1.6374411031727847,0.13916691202082979
736.0065046605175,1.636120867964001,0.1360013357222781
740.0383607470035,1.6348322820435064,0.13283575942372625
744.0702168334892,1.6339738490352143,0.12967018312517453
748.102072919975,1.6331154160269221,0.12650460682662285
752.1339290064607,1.63225698301863,0.12333903052807116
756.1657850929464,1.6313985500103378,0.12017345422951947
760.1976411794324,1.6305401170020457,0.1170078779309676
764.2294972659181,1.6296816839937536,0.1138423016324159
768.2613533524038,1.6288232509854614,0.11067672533386422
772.2932094388896,1.6279648179771693,0.10751114903531253
776.3250655253755,1.6271063849688772,0.10434557273676065
780.3569216118613,1.626247951960585,0.10117999643820896
784.388777698347,1.6253895189522929,0.09801442013965728
788.4206337848327,1.6245310859440008,0.09484884384110559
792.4524898713184,1.6236726529357086,0.09326008507752888
796.4843459578044,1.6228142199274165,0.09191674102853062
800.5162020442901,1.6219557869191243,0.09057339697953243
804.5480581307759,1.6210973539108322,0.08923005293053424
808.5799142172616,1.62023892090254,0.08788670888153606
812.6117703037476,1.619380487894248,0.08654336483253779
816.6436263902333,1.6185220548859558,0.08520002078353961
820.675482476719,1.6176636218776637,0.08385667673454142
824.7073385632048,1.6168051888693715,0.08251333268554323
828.7391946496905,1.6159467558610794,0.08116998863654504
832.7710507361764,1.6150883228527873,0.07982664458754678
836.8029068226622,1.6142298898444951,0.0784833005385486
840.8347629091479,1.613371456836203,0.07713995648955041
844.8666189956336,1.6125130238279108,0.07579661244055222
848.8984750821196,1.6116545908196187,0.07445326839155396
852.9303311686053,1.6107961578113266,0.07310992434255577
856.9621872550911,1.6099377248030344,0.07176658029355759
860.9940433415768,1.6090792917947423,0.0704232362445594
865.0258994280625,1.6082208587864502,0.06907989219556121
869.0577555145485,1.6074361541319786,0.06773654814656295
873.0896116010342,1.6071639685476213,0.06639320409756476
877.12146768752,1.6068917829632643,0.06504986004856658
881.1533237740057,1.606619597378907,0.06370651599956839
885.1851798604916,1.60634741179455,0.062363171950570125
889.2170359469774,1.6060752262101927,0.061345978602625
893.2488920334631,1.6058030406258357,0.06056153941777191
897.2807481199488,1.6055308550414784,0.059777100232918816
901.3126042064346,1.6052586694571214,0.05899266104806572
905.3444602929205,1.604986483872764,0.058208221863212575
909.3763163794063,1.6047142982884068,0.057423782678359486
913.408172465892,1.6044421127040498,0.05663934349350639
917.4400285523777,1.6041699271196925,0.055854904308653294
921.4718846388637,1.6038977415353355,0.05507046512380015
925.5037407253494,1.6036255559509782,0.05428602593894706
929.5355968118351,1.6033533703666212,0.05350158675409396
933.5674528983209,1.603081184782264,0.05271714756924087
937.5993089848066,1.6028089991979069,0.05193270838438777
941.6311650712926,1.6025368136135496,0.051148269199534635
945.6630211577783,1.6022646280291926,0.05036383001468153
949.694877244264,1.6019924424448353,0.04957939082982844
953.7267333307498,1.6017202568604783,0.04879495164497535
957.7585894172357,1.601448071276121,0.04801051246012221
961.7904455037215,1.601175885691764,0.047226073275269106
965.8223015902072,1.6009037001074067,0.04644163409041602
969.8541576766929,1.6006315145230496,0.045657194905562914
973.8860137631787,1.6003593289386924,0.044872755720709825
977.9178698496646,1.600087143354335,0.04408831653585668
981.9497259361503,1.599814957769978,0.04330387735100359
985.9815820226361,1.5995427721856208,0.04251943816615049
990.0134381091218,1.5992705866012638,0.0417349989812974
994.0452941956078,1.5989984010169065,0.040950559796444255
998.0771502820935,1.5987262154325494,0.040166120611591166
1002.1090063685792,1.5984540298481922,0.03938168142673806
1006.140862455065,1.5981818442638351,0.038597242241884974
1010.1727185415507,1.5979096586794779,0.03781280305703188
1014.2045746280367,1.5976374730951208,0.037199896349242284
1018.2364307145224,1.5973652875107636,0.03682198048582034
1022.2682868010081,1.5970931019264065,0.036444064622398395
1026.3001428874938,1.5968209163420493,0.03606614875897645
1030.3319989739798,1.5965487307576922,0.035688232895554485
1034.3638550604655,1.596276545173335,0.03531031703213254
1038.3957111469513,1.5960043595889777,0.034932401168710596
1042.427567233437,1.5957321740046206,0.03455448530528865
1046.4594233199227,1.5954599884202634,0.03417656944186671
1050.4912794064087,1.5951878028359063,0.03379865357844474
1054.5231354928944,1.594915617251549,0.0334207377150228
1058.5549915793802,1.594643431667192,0.03304282185160086
1062.586847665866,1.5943712460828348,0.032664905988178915
1066.6187037523518,1.5940990604984777,0.03228699012475695
1070.6505598388376,1.5938574400727732,0.031909074261335005
1074.6824159253233,1.5937113267575478,0.03153115839791306
1078.714272011809,1.5935652134423224,0.031153242534491116
1082.7461280982948,1.593419100127097,0.03077532667106917
1086.7779841847807,1.5932729868118716,0.030397410807647206
1090.8098402712665,1.593126873496646,0.03001949494422526
1094.8416963577522,1.5929807601814205,0.029641579080803317
1098.873552444238,1.5928346468661951,0.029263663217381372
1102.905408530724,1.5926885335509697,0.028885747353959407
1106.9372646172096,1.5925424202357443,0.028507831490537462
1110.9691207036954,1.592396306920519,0.02812991562711552
1115.000976790181,1.5922501936052935,0.027751999763693577
1119.0328328766668,1.592104080290068,0.027374083900271632
1123.0646889631528,1.5919579669748425,0.026996168036849667
1127.0965450496385,1.591811853659617,0.026618252173427726
1131.1284011361242,1.5916657403443917,0.02624033631000578
1135.16025722261,1.5915196270291663,0.025862420446583836
1139.192113309096,1.5913735137139409,0.02548450458316187
1143.2239693955817,1.5912274003987152,0.025106588719739927
1147.2558254820674,1.5910812870834898,0.024728672856317982
1151.2876815685531,1.5909351737682644,0.024350756992896037
1155.3195376550389,1.590789060453039,0.023972841129474093
1159.3513937415248,1.5906429471378136,0.023594925266052127
1163.3832498280105,1.5904968338225882,0.023217009402630183
1167.4151059144963,1.5903507205073628,0.02283909353920824
1171.446962000982,1.5902046071921372,0.022461177675786294
1175.478818087468,1.5900584938769118,0.02208326181236433
1179.5106741739537,1.5899123805616864,0.021705345948942387
1183.5425302604394,1.589766267246461,0.021327430085520443
1187.5743863469252,1.5896201539312356,0.020949514222098498
1191.606242433411,1.5894740406160102,0.020571598358676554
1195.6380985198969,1.5893279273007848,0.02019368249525459
1199.6699546063826,1.5891818139855591,0.019815766631832647
1203.7018106928683,1.5890357006703337,0.019437850768410703
1207.733666779354,1.5888895873551083,0.019059934904988758
1211.76552286584,1.588743474039883,0.018682019041566793
1215.7973789523257,1.5885973607246575,0.018358627498658173
1219.8292350388115,1.588451247409432,0.018257797651797098
1223.8610911252972,1.5883051340942065,0.018156967804936027
1227.892947211783,1.588159020778981,0.018056137958074956
1231.9248032982687,1.5880129074637557,0.017955308111213885
1235.9566593847546,1.5878667941485303,0.017854478264352807
1239.9885154712404,1.5877206808333049,0.017753648417491736
1244.020371557726,1.5875745675180795,0.017652818570630665
1248.0522276442118,1.587428454202854,0.017551988723769594
1252.0840837306978,1.5872823408876284,0.017451158876908516
1256.1159398171835,1.587136227572403,0.017350329030047445
1260.1477959036692,1.5869901142571776,0.017249499183186374
1264.179651990155,1.5868440009419522,0.017148669336325303
1268.2115080766407,1.5866978876267268,0.01704783948946423
1272.2433641631267,1.5865517743115014,0.016947009642603154
1276.2752202496124,1.586405660996276,0.016846179795742083
1280.3070763360981,1.5862595476810504,0.01674534994888101
1284.3389324225839,1.586113434365825,0.01664452010201994
1288.3707885090698,1.5859673210505996,0.016543690255158863
1292.4026445955556,1.5858212077353742,0.01644286040829779
1296.4345006820413,1.5856750944201488,0.016342030561436717
1300.466356768527,1.5855289811049234,0.016241200714575646
1304.4982128550128,1.5853828677896977,0.016140370867714575
1308.5300689414987,1.5852367544744723,0.016039541020853497
1312.5619250279844,1.585090641159247,0.015938711173992426
1316.5937811144702,1.5849445278440215,0.015837881327131355
1320.625637200956,1.5847975075527416,0.015737051480270284
1324.6574932874419,1.584649725524638,0.015636221633409206
1328.6893493739276,1.5845019434965342,0.015535391786548135
1332.7212054604133,1.5843541614684304,0.015434561939687064
1336.753061546899,1.5842063794403267,0.015333732092825993
1340.7849176333848,1.5840585974122228,0.015232902245964922
1344.8167737198708,1.583910815384119,0.015132072399103844
1348.8486298063565,1.5837630333560153,0.015031242552242773
1352.8804858928422,1.5836152513279116,0.014930412705381702
1356.912341979328,1.5834674692998079,0.01482958285852063
1360.944198065814,1.5833196872717041,0.014728753011659552
1364.9760541522996,1.5831719052436004,0.014627923164798481
1369.0079102387854,1.5830241232154967,0.01452709331793741
1373.039766325271,1.582876341187393,0.014426263471076338
1377.0716224117568,1.5827285591592892,0.014325433624215267
1381.1034784982428,1.5825807771311855,0.01422460377735419
1385.1353345847285,1.5824329951030818,0.014123773930493118
1389.1671906712143,1.582285213074978,0.014022944083632046
1393.1990467577,1.582137431046874,0.013922114236770974
1397.230902844186,1.5819896490187704,0.013821284389909897
1401.2627589306717,1.5818418669906666,0.013720454543048826
1405.2946150171574,1.581694084962563,0.013619624696187754
1409.3264711036431,1.5815463029344592,0.013518794849326683
1413.3583271901289,1.5813985209063555,0.013417965002465611
1417.3901832766148,1.5812507388782517,0.013317135155604534
1421.4220393631006,1.581102956850148,0.013216305308743462
1425.4538954495863,1.5809551748220443,0.013115475461882391
1429.485751536072,1.5808073927939406,0.01301464561502132
1433.517607622558,1.5806596107658368,0.012913815768160242
1437.5494637090437,1.580511828737733,0.012812985921299171
1441.5813197955295,1.5803640467096294,0.0127121560744381
1445.6131758820152,1.5802162646815257,0.01261132622757703
1449.645031968501,1.5800684826534217,0.012510496380715958
1453.6768880549869,1.579920700625318,0.01240966653385488
1457.7087441414726,1.5797729185972142,0.01230883668699381
1461.7406002279583,1.5796251365691105,0.012208006840132738
1465.772456314444,1.5794773545410068,0.012107176993271665
1469.80431240093,1.579329572512903,0.012006347146410589
1473.8361684874158,1.5791817904847993,0.011905517299549518
1477.8680245739015,1.5790340084566956,0.011804687452688445
1481.8998806603872,1.5788862264285919,0.011703857605827374
1485.931736746873,1.5787384444004882,0.011603027758966301
1489.963592833359,1.5785906623723844,0.011502197912105225
1493.9954489198446,1.5784428803442807,0.011401368065244154
1498.0273050063304,1.578295098316177,0.011300538218383081
1502.059161092816,1.578147316288073,0.01119970837152201
1506.091017179302,1.5779995342599693,0.011098878524660932
1510.1228732657878,1.5778517522318656,0.010998048677799861
1514.1547293522735,1.5777039702037619,0.01089721883093879
1518.1865854387593,1.5775561881756581,0.010796388984077719
1522.218441525245,1.5774084061475544,0.010695559137216648
1526.250297611731,1.5772606241194507,0.01059472929035557
1530.2821536982167,1.577112842091347,0.010493899443494499
1534.3140097847024,1.5769650600632432,0.010393069596633428
1538.3458658711882,1.5768172780351395,0.01029817545970568
1542.377721957674,1.5766694960070358,0.010262712135438971
1546.4095780441598,1.576521713978932,0.010227248811172264
1550.4414341306456,1.5763739319508283,0.01019178548690556
1554.4732902171313,1.5762261499227244,0.010156322162638854
1558.505146303617,1.5760783678946206,0.010120858838372148
1562.537002390103,1.575930585866517,0.01008539551410544
1566.5688584765887,1.5757828038384132,0.010049932189838734
1570.6007145630745,1.5756350218103095,0.010014468865572028
1574.6325706495602,1.5754872397822057,0.009979005541305323
1578.6644267360462,1.575339457754102,0.009943542217038614
1582.6962828225319,1.5751916757259983,0.00990807889277191
1586.7281389090176,1.5750438936978945,0.009872615568505202
1590.7599949955033,1.5748961116697908,0.009837152244238498
1594.791851081989,1.574748329641687,0.009801688919971793
1598.823707168475,1.5746005476135834,0.009766225595705084
1602.8555632549608,1.5744527655854796,0.009730762271438377
1606.8874193414465,1.574304983557376,0.009695298947171672
1610.9192754279322,1.574157201529272,0.009659835622904966
1614.9511315144182,1.5740094195011682,0.009624372298638259
1618.982987600904,1.5738616374730645,0.009588908974371552
1623.0148436873897,1.5737138554449608,0.009553445650104847
1627.0466997738754,1.573566073416857,0.00951798232583814
1631.0785558603611,1.573511571400026,0.009482519001571436
1635.110411946847,1.5734967088307876,0.009447055677304727
1639.1422680333328,1.573481846261549,0.009411592353038022
1643.1741241198185,1.5734669836923103,0.009376129028771316
1647.2059802063043,1.5734521211230719,0.00934066570450461
1651.2378362927902,1.5734372585538332,0.009305202380237902
1655.269692379276,1.5734223959845948,0.009269739055971197
1659.3015484657617,1.573407533415356,0.00923427573170449
1663.3334045522474,1.5733926708461174,0.009198812407437786
1667.3652606387332,1.573377808276879,0.009163349083171079
1671.3971167252191,1.5733629457076403,0.009127885758904372
1675.4289728117049,1.573348083138402,0.009092422434637665
1679.4608288981906,1.5733332205691632,0.00905695911037096
1683.4926849846763,1.5733183579999246,0.009021495786104254
1687.5245410711623,1.5733034954306861,0.008986032461837547
1691.556397157648,1.5732886328614475,0.00895056913757084
1695.5882532441337,1.573273770292209,0.008915105813304135
1699.6201093306195,1.5732589077229704,0.008879642489037429
1703.6519654171052,1.5732440451537317,0.008844179164770724
1707.6838215035912,1.5732291825844933,0.008808715840504015
1711.715677590077,1.5732143200152546,0.00877325251623731
1715.7475336765626,1.573199457446016,0.008737789191970604
1719.7793897630484,1.5731845948767775,0.008702325867703899
1723.8112458495343,1.5731697323075389,0.00866686254343719
1727.84310193602,1.5731548697383004,0.008631399219170485
1731.8749580225058,1.5731400071690618,0.008595935894903779
1735.9068141089915,1.573125144599823,0.008560472570637074
1739.9386701954775,1.5731102820305847,0.008525009246370365
1743.9705262819632,1.573095419461346,0.00848954592210366
1748.002382368449,1.5730805568921076,0.008454082597836953
1752.0342384549347,1.573065694322869,0.008418619273570249
1756.0660945414204,1.5730508317536303,0.008383155949303542
1760.0979506279064,1.5730359691843918,0.008347692625036835
1764.129806714392,1.5730211066151532,0.008312229300770128
1768.1616628008778,1.5730062440459147,0.008276765976503422
1772.1935188873636,1.572991381476676,0.008241302652236717
1776.2253749738495,1.5729765189074374,0.008205839327970008
1780.2572310603352,1.572961656338199,0.008170376003703303
1784.289087146821,1.5729467937689603,0.008134912679436598
1788.3209432333067,1.5729319311997219,0.008099449355169892
1792.3527993197924,1.5729170686304832,0.008063986030903185
1796.3846554062784,1.5729022060612445,0.008028522706636478
1800.4165114927641,1.572887343492006,0.007993059382369772
1804.4483675792499,1.5728724809227674,0.007957596058103067
1808.4802236657356,1.572857618353529,0.007922132733836362
1812.5120797522216,1.5728427557842903,0.007886669409569653
1816.5439358387073,1.5728278932150517,0.007851206085302948
1820.575791925193,1.5728130306458132,0.007815742761036241
1824.6076480116787,1.5727981680765746,0.007780279436769536
1828.6395040981645,1.572783305507336,0.00774481611250283
1832.6713601846504,1.5727684429380975,0.007709352788236122
1836.7032162711362,1.5727535803688588,0.007673889463969416
1840.735072357622,1.5727387177996204,0.007638426139702711
1844.7669284441076,1.5727238552303817,0.0076179528314936525
1848.7987845305936,1.572708992661143,0.007598180339949939
1852.8306406170793,1.5726941300919046,0.007578407848406228
1856.862496703565,1.572679267522666,0.007558635356862516
1860.8943527900508,1.5726644049534275,0.007538862865318804
1864.9262088765365,1.5726495423841889,0.0075190903737750924
1868.9580649630225,1.5726346798149502,0.00749931788223138
1872.9899210495082,1.5726198172457118,0.007479545390687668
1877.021777135994,1.572604954676473,0.007459772899143956
1881.0536332224797,1.5725900921072347,0.007440000407600245
1885.0854893089656,1.572575229537996,0.007420227916056532
1889.1173453954514,1.5725603669687573,0.00740045542451282
1893.149201481937,1.572545504399519,0.007380682932969109
1897.1810575684228,1.5725306418302802,0.007360910441425397
1901.2129136549086,1.5725157792610418,0.007341137949881685
1905.2447697413945,1.5725009166918031,0.007321365458337972
1909.2766258278803,1.5724860541225645,0.00730159296679426
1913.308481914366,1.572471191553326,0.007281820475250549
1917.3403380008517,1.5724563289840874,0.007262047983706837
1921.3721940873377,1.5724414664148487,0.007242275492163124
1925.4040501738234,1.5724266038456103,0.007222503000619412
1929.4359062603091,1.5724117412763716,0.007202730509075701
1933.4677623467949,1.5723968787071332,0.0071829580175319895
1937.4996184332806,1.5723820161378945,0.007163185525988277
1941.5314745197666,1.5723671535686559,0.007143413034444565
1945.5633306062523,1.5723522909994174,0.007123640542900853
1949.595186692738,1.5723374284301788,0.007103868051357141
1953.6270427792238,1.5723225658609403,0.0070840955598134294
1957.6588988657097,1.5723077032917017,0.007064323068269717
1961.6907549521954,1.572292840722463,0.007044550576726005
1965.7226110386812,1.5722779781532246,0.007024778085182293
1969.754467125167,1.572263115583986,0.007005005593638582
1973.7863232116526,1.5722482530147475,0.006985233102094869
1977.8181792981386,1.5722333904455088,0.006965460610551157
1981.8500353846243,1.5722185278762701,0.006945688119007446
1985.88189147111,1.5722036653070317,0.006925915627463733
1989.9137475575958,1.572188802737793,0.006906143135920022
1993.9456036440818,1.5721739401685546,0.006886370644376309
1997.9774597305675,1.572159077599316,0.006866598152832597
2002.0093158170532,1.5721442150300773,0.006846825661288886
2006.041171903539,1.5721293524608388,0.006827053169745174
2010.0730279900247,1.5721144898916002,0.006807280678201463
2014.1048840765106,1.5720996273223617,0.006787508186657749
2018.1367401629964,1.572084764753123,0.006767735695114038
2022.168596249482,1.5720699021838844,0.0067479632035703264
2026.2004523359678,1.572055039614646,0.006728190712026614
2030.2323084224538,1.5720401770454073,0.006708418220482902
2034.2641645089395,1.5720253144761687,0.00668864572893919
2038.2960205954253,1.5720104519069302,0.006668873237395478
2042.327876681911,1.5719955893376916,0.0066491007458517664
2046.3597327683967,1.5719807267684531,0.006629328254308055
2050.3915888548827,1.5719658641992145,0.006609555762764342
2054.4234449413684,1.5719510016299758,0.00658978327122063
2058.455301027854,1.5719361390607374,0.006570010779676918
2062.48715711434,1.5719212764914987,0.006550238288133206
2066.519013200826,1.5719064139222603,0.006530465796589493
2070.550869287312,1.5718915513530216,0.006510693305045781
2074.5827253737975,1.571876688783783,0.006490920813502069
2078.6145814602833,1.5718618262145445,0.006471148321958358
2082.646437546769,1.5718469636453059,0.0064513758304146455
2086.6782936332547,1.5718321010760674,0.006431603338870934
2090.7101497197405,1.5718172385068288,0.006411830847327223
2094.742005806226,1.57180237593759,0.006392058355783511
2098.773861892712,1.5717875133683517,0.0063722858642398
2102.805717979198,1.571772650799113,0.006352513372696085
2106.837574065684,1.5717577882298746,0.006332740881152373
2110.8694301521696,1.571742925660636,0.006312968389608662
2114.9012862386553,1.5717280630913972,0.00629319589806495
2118.933142325141,1.5717132005221588,0.006273423406521239
2122.9649984116268,1.5716983379529201,0.006253650914977526
2126.9968544981125,1.5716834753836817,0.006233878423433815
2131.0287105845982,1.571668612814443,0.006214105931890103
2135.060566671084,1.5716537502452044,0.006194333440346391
2139.09242275757,1.571638887675966,0.006174560948802678
2143.124278844056,1.5716240251067273,0.006154788457258966
2147.1561349305416,1.5716091625374886,0.006135015965715254
2151.1879910170273,1.5715942999682502,0.0061152434741715425
2155.219847103513,1.5715794373990115,0.006095470982627831
2159.251703189999,1.571564574829773,0.006075698491084119
2163.2835592764845,1.5715497122605344,0.006055925999540407
2167.3154153629703,1.5715348496912958,0.006036153507996696
2171.347271449456,1.5715199871220573,0.006016381016452984
2175.379127535942,1.5715051245528187,0.00599660852490927
2179.410983622428,1.5714902619835802,0.005976836033365558
2183.4428397089137,1.5714753994143416,0.005957063541821846
2187.4746957953994,1.571460536845103,0.005937291050278135
2191.506551881885,1.5714456742758645,0.005917518558734423
2195.538407968371,1.5714308117066258,0.005897746067190712
2199.5702640548566,1.5714159491373874,0.0058779735756469996
2203.6021201413423,1.5714010865681487,0.005858201084103288

File: materials/temp/CsPbCl3.csv
wl,n
0.400,1.80586
0.401,1.80571
0.402,1.80695
0.403,1.81030
0.404,1.81685
0.405,1.82832
0.406,1.84735
0.407,1.87788
0.408,1.92542
0.409,1.99650
0.410,2.09558
0.411,2.21724
0.412,2.33657
0.413,2.41570
0.414,2.43497
0.415,2.40779
0.416,2.35943
0.417,2.30759
0.418,2.26029
0.419,2.21991
0.420,2.18644
0.421,2.15917
0.422,2.13753
0.423,2.12038
0.424,2.10602
0.425,2.09368
0.426,2.08289
0.427,2.07333
0.428,2.06478
0.429,2.05706
0.430,2.05005
0.431,2.04364
0.432,2.03775
0.433,2.03231
0.434,2.02726
0.435,2.02257
0.436,2.01818
0.437,2.01408
0.438,2.01022
0.439,2.00659
0.440,2.00317
0.441,1.99993
0.442,1.99686
0.443,1.99395
0.444,1.99119
0.445,1.98855
0.446,1.98604
0.447,1.98364
0.448,1.98134
0.449,1.97914
0.450,1.97704
0.451,1.97502
0.452,1.97307
0.453,1.97121
0.454,1.96941
0.455,1.96768
0.456,1.96602
0.457,1.96441
0.458,1.96285
0.459,1.96135
0.460,1.95990
0.461,1.95850
0.462,1.95714
0.463,1.95582
0.464,1.95454
0.465,1.95330
0.466,1.95210
0.467,1.95093
0.468,1.94980
0.469,1.94870
0.470,1.94763
0.471,1.94658
0.472,1.94557
0.473,1.94458
0.474,1.94362
0.475,1.94268
0.476,1.94177
0.477,1.94088
0.478,1.94001
0.479,1.93916
0.480,1.93833
0.481,1.93752
0.482,1.93673
0.483,1.93596
0.484,1.93521
0.485,1.93447
0.486,1.93375
0.487,1.93304
0.488,1.93235
0.489,1.93168
0.490,1.93101
0.491,1.93037
0.492,1.92973
0.493,1.92911
0.494,1.92850
0.495,1.92790
0.496,1.92732
0.497,1.92674
0.498,1.92618
0.499,1.92563
0.500,1.92508
0.501,1.92455
0.502,1.92403
0.503,1.92352
0.504,1.92301
0.505,1.92252
0.506,1.92203
0.507,1.92155
0.508,1.92109
0.509,1.92063
0.510,1.92017
0.511,1.91973
0.512,1.91929
0.513,1.91886
0.514,1.91843
0.515,1.91802
0.516,1.91761
0.517,1.91720
0.518,1.91681
0.519,1.91642
0.520,1.91603
0.521,1.91565
0.522,1.91528
0.523,1.91491
0.524,1.91455
0.525,1.91419
0.526,1.91384
0.527,1.91349
0.528,1.91315
0.529,1.91282
0.530,1.91249
0.531,1.91216
0.532,1.91184
0.533,1.91152
0.534,1.91121
0.535,1.91090
0.536,1.91060
0.537,1.91030
0.538,1.91000
0.539,1.90971
0.540,1.90942
0.541,1.90914
0.542,1.90886
0.543,1.90858
0.544,1.90831
0.545,1.90804
0.546,1.90777
0.547,1.90751
0.548,1.90725
0.549,1.90699
0.550,1.90674
0.551,1.90649
0.552,1.90624
0.553,1.90600
0.554,1.90576
0.555,1.90552
0.556,1.90528
0.557,1.90505
0.558,1.90482
0.559,1.90460
0.560,1.90437
0.561,1.90415
0.562,1.90393
0.563,1.90372
0.564,1.90350
0.565,1.90329
0.566,1.90308
0.567,1.90288
0.568,1.90267
0.569,1.90247
0.570,1.90227
0.571,1.90207
0.572,1.90188
0.573,1.90168
0.574,1.90149
0.575,1.90130
0.576,1.90112
0.577,1.90093
0.578,1.90075
0.579,1.90057
0.580,1.90039
0.581,1.90021
0.582,1.90004
0.583,1.89986
0.584,1.89969
0.585,1.89952
0.586,1.89935
0.587,1.89918
0.588,1.89902
0.589,1.89886
0.590,1.89870
0.591,1.89854
0.592,1.89838
0.593,1.89822
0.594,1.89806
0.595,1.89791
0.596,1.89776
0.597,1.89761
0.598,1.89746
0.599,1.89731
0.600,1.89716
0.601,1.89702
0.602,1.89688
0.603,1.89673
0.604,1.89659
0.605,1.89645
0.606,1.89631
0.607,1.89618
0.608,1.89604
0.609,1.89591
0.610,1.89577
0.611,1.89564
0.612,1.89551
0.613,1.89538
0.614,1.89525
0.615,1.89512
0.616,1.89500
0.617,1.89487
0.618,1.89475
0.619,1.89462
0.620,1.89450
0.621,1.89438
0.622,1.89426
0.623,1.89414
0.624,1.89402
0.625,1.89391
0.626,1.89379
0.627,1.89368
0.628,1.89356
0.629,1.89345
0.630,1.89334
0.631,1.89323
0.632,1.89312
0.633,1.89301
0.634,1.89290
0.635,1.89279
0.636,1.89269
0.637,1.89258
0.638,1.89247
0.639,1.89237
0.640,1.89227
0.641,1.89217
0.642,1.89206
0.643,1.89196
0.644,1.89186
0.645,1.89176
0.646,1.89167
0.647,1.89157
0.648,1.89147
0.649,1.89138
0.650,1.89128
0.651,1.89119
0.652,1.89109
0.653,1.89100
0.654,1.89091
0.655,1.89082
0.656,1.89073
0.657,1.89064
0.658,1.89054
0.659,1.89046
0.660,1.89037
0.661,1.89028
0.662,1.89019
0.663,1.89011
0.664,1.89002
0.665,1.88994
0.666,1.88985
0.667,1.88977
0.668,1.88969
0.669,1.88960
0.670,1.88952
0.671,1.88944
0.672,1.88936
0.673,1.88928
0.674,1.88920
0.675,1.88912
0.676,1.88904
0.677,1.88896
0.678,1.88889
0.679,1.88881
0.680,1.88873
0.681,1.88866
0.682,1.88858
0.683,1.88851
0.684,1.88844
0.685,1.88836
0.686,1.88829
0.687,1.88822
0.688,1.88814
0.689,1.88807
0.690,1.88800
0.691,1.88793
0.692,1.88786
0.693,1.88779
0.694,1.88772
0.695,1.88765
0.696,1.88758
0.697,1.88752
0.698,1.88745
0.699,1.88738
0.700,1.88732
0.701,1.88725
0.702,1.88718
0.703,1.88712
0.704,1.88705
0.705,1.88699
0.706,1.88693
0.707,1.88686
0.708,1.88680
0.709,1.88674
0.710,1.88667
0.711,1.88661
0.712,1.88655
0.713,1.88649
0.714,1.88643
0.715,1.88637
0.716,1.88631
0.717,1.88625
0.718,1.88619
0.719,1.88613
0.720,1.88607
0.721,1.88601
0.722,1.88596
0.723,1.88590
0.724,1.88584
0.725,1.88579
0.726,1.88573
0.727,1.88567
0.728,1.88562
0.729,1.88556
0.730,1.88551
0.731,1.88545
0.732,1.88540
0.733,1.88534
0.734,1.88529
0.735,1.88524
0.736,1.88518
0.737,1.88513
0.738,1.88508
0.739,1.88503
0.740,1.88498
0.741,1.88492
0.742,1.88487
0.743,1.88482
0.744,1.88477
0.745,1.88472
0.746,1.88467
0.747,1.88462
0.748,1.88457
0.749,1.88452
0.750,1.88447
0.751,1.88443
0.752,1.88438
0.753,1.88433
0.754,1.88428
0.755,1.88424
0.756,1.88419
0.757,1.88414
0.758,1.88409
0.759,1.88405
0.760,1.88400
0.761,1.88396
0.762,1.88391
0.763,1.88386
0.764,1.88382
0.765,1.88378
0.766,1.88373
0.767,1.88369
0.768,1.88364
0.769,1.88360
0.770,1.88356
0.771,1.88351
0.772,1.88347
0.773,1.88343
0.774,1.88338
0.775,1.88334
0.776,1.88330
0.777,1.88326
0.778,1.88322
0.779,1.88317
0.780,1.88313
0.781,1.88309
0.782,1.88305
0.783,1.88301
0.784,1.88297
0.785,1.88293
0.786,1.88289
0.787,1.88285
0.788,1.88281
0.789,1.88277
0.790,1.88273
0.791,1.88269
0.792,1.88265
0.793,1.88261
0.794,1.88258
0.795,1.88254
0.796,1.88250
0.797,1.88246
0.798,1.88243
0.799,1.88239
0.800,1.88235

wl,k
0.400,0.28528
0.401,0.30348
0.402,0.32461
0.403,0.34925
0.404,0.37810
0.405,0.41182
0.406,0.45083
0.407,0.49477
0.408,0.54128
0.409,0.58388
0.410,0.60908
0.411,0.59615
0.412,0.52745
0.413,0.41050
0.414,0.28156
0.415,0.17462
0.416,0.10036
0.417,0.05378
0.418,0.02637
0.419,0.01117
0.420,0.00351
0.421,4.31E-4
0.422,0
0.423,0
0.424,0
0.425,0
0.426,0
0.427,0
0.428,0
0.429,0
0.430,0
0.431,0
0.432,0
0.433,0
0.434,0
0.435,0
0.436,0
0.437,0
0.438,0
0.439,0
0.440,0
0.441,0
0.442,0
0.443,0
0.444,0
0.445,0
0.446,0
0.447,0
0.448,0
0.449,0
0.450,0
0.451,0
0.452,0
0.453,0
0.454,0
0.455,0
0.456,0
0.457,0
0.458,0
0.459,0
0.460,0
0.461,0
0.462,0
0.463,0
0.464,0
0.465,0
0.466,0
0.467,0
0.468,0
0.469,0
0.470,0
0.471,0
0.472,0
0.473,0
0.474,0
0.475,0
0.476,0
0.477,0
0.478,0
0.479,0
0.480,0
0.481,0
0.482,0
0.483,0
0.484,0
0.485,0
0.486,0
0.487,0
0.488,0
0.489,0
0.490,0
0.491,0
0.492,0
0.493,0
0.494,0
0.495,0
0.496,0
0.497,0
0.498,0
0.499,0
0.500,0
0.501,0
0.502,0
0.503,0
0.504,0
0.505,0
0.506,0
0.507,0
0.508,0
0.509,0
0.510,0
0.511,0
0.512,0
0.513,0
0.514,0
0.515,0
0.516,0
0.517,0
0.518,0
0.519,0
0.520,0
0.521,0
0.522,0
0.523,0
0.524,0
0.525,0
0.526,0
0.527,0
0.528,0
0.529,0
0.530,0
0.531,0
0.532,0
0.533,0
0.534,0
0.535,0
0.536,0
0.537,0
0.538,0
0.539,0
0.540,0
0.541,0
0.542,0
0.543,0
0.544,0
0.545,0
0.546,0
0.547,0
0.548,0
0.549,0
0.550,0
0.551,0
0.552,0
0.553,0
0.554,0
0.555,0
0.556,0
0.557,0
0.558,0
0.559,0
0.560,0
0.561,0
0.562,0
0.563,0
0.564,0
0.565,0
0.566,0
0.567,0
0.568,0
0.569,0
0.570,0
0.571,0
0.572,0
0.573,0
0.574,0
0.575,0
0.576,0
0.577,0
0.578,0
0.579,0
0.580,0
0.581,0
0.582,0
0.583,0
0.584,0
0.585,0
0.586,0
0.587,0
0.588,0
0.589,0
0.590,0
0.591,0
0.592,0
0.593,0
0.594,0
0.595,0
0.596,0
0.597,0
0.598,0
0.599,0
0.600,0
0.601,0
0.602,0
0.603,0
0.604,0
0.605,0
0.606,0
0.607,0
0.608,0
0.609,0
0.610,0
0.611,0
0.612,0
0.613,0
0.614,0
0.615,0
0.616,0
0.617,0
0.618,0
0.619,0
0.620,0
0.621,0
0.622,0
0.623,0
0.624,0
0.625,0
0.626,0
0.627,0
0.628,0
0.629,0
0.630,0
0.631,0
0.632,0
0.633,0
0.634,0
0.635,0
0.636,0
0.637,0
0.638,0
0.639,0
0.640,0
0.641,0
0.642,0
0.643,0
0.644,0
0.645,0
0.646,0
0.647,0
0.648,0
0.649,0
0.650,0
0.651,0
0.652,0
0.653,0
0.654,0
0.655,0
0.656,0
0.657,0
0.658,0
0.659,0
0.660,0
0.661,0
0.662,0
0.663,0
0.664,0
0.665,0
0.666,0
0.667,0
0.668,0
0.669,0
0.670,0
0.671,0
0.672,0
0.673,0
0.674,0
0.675,0
0.676,0
0.677,0
0.678,0
0.679,0
0.680,0
0.681,0
0.682,0
0.683,0
0.684,0
0.685,0
0.686,0
0.687,0
0.688,0
0.689,0
0.690,0
0.691,0
0.692,0
0.693,0
0.694,0
0.695,0
0.696,0
0.697,0
0.698,0
0.699,0
0.700,0
0.701,0
0.702,0
0.703,0
0.704,0
0.705,0
0.706,0
0.707,0
0.708,0
0.709,0
0.710,0
0.711,0
0.712,0
0.713,0
0.714,0
0.715,0
0.716,0
0.717,0
0.718,0
0.719,0
0.720,0
0.721,0
0.722,0
0.723,0
0.724,0
0.725,0
0.726,0
0.727,0
0.728,0
0.729,0
0.730,0
0.731,0
0.732,0
0.733,0
0.734,0
0.735,0
0.736,0
0.737,0
0.738,0
0.739,0
0.740,0
0.741,0
0.742,0
0.743,0
0.744,0
0.745,0
0.746,0
0.747,0
0.748,0
0.749,0
0.750,0
0.751,0
0.752,0
0.753,0
0.754,0
0.755,0
0.756,0
0.757,0
0.758,0
0.759,0
0.760,0
0.761,0
0.762,0
0.763,0
0.764,0
0.765,0
0.766,0
0.767,0
0.768,0
0.769,0
0.770,0
0.771,0
0.772,0
0.773,0
0.774,0
0.775,0
0.776,0
0.777,0
0.778,0
0.779,0
0.780,0
0.781,0
0.782,0
0.783,0
0.784,0
0.785,0
0.786,0
0.787,0
0.788,0
0.789,0
0.790,0
0.791,0
0.792,0
0.793,0
0.794,0
0.795,0
0.796,0
0.797,0
0.798,0
0.799,0
0.800,0

File: materials/temp/ITO.csv
wl,n
0.19146,2.04232
0.19305,2.05161
0.19465,2.06105
0.19625,2.07055
0.19784,2.08003
0.19944,2.08942
0.20104,2.09867
0.20263,2.10773
0.20423,2.11656
0.20583,2.12515
0.20742,2.13346
0.20902,2.14150
0.21062,2.14925
0.21222,2.15672
0.21381,2.16392
0.21541,2.17086
0.21701,2.17756
0.21860,2.18405
0.22020,2.19036
0.22180,2.19652
0.22340,2.20258
0.22499,2.20857
0.22659,2.21454
0.22819,2.22055
0.22979,2.22664
0.23139,2.23288
0.23298,2.23933
0.23458,2.24605
0.23618,2.25311
0.23778,2.26057
0.23938,2.26848
0.24097,2.27692
0.24257,2.28593
0.24417,2.29556
0.24577,2.30584
0.24737,2.31678
0.24897,2.32839
0.25057,2.34064
0.25216,2.35346
0.25376,2.36678
0.25536,2.38045
0.25696,2.39432
0.25856,2.40818
0.26016,2.42182
0.26176,2.43496
0.26336,2.44735
0.26496,2.45872
0.26656,2.46881
0.26815,2.47739
0.26975,2.48429
0.27135,2.48937
0.27295,2.49256
0.27455,2.49385
0.27615,2.49328
0.27775,2.49094
0.27935,2.48696
0.28095,2.48152
0.28255,2.47478
0.28415,2.46693
0.28575,2.45816
0.28735,2.44864
0.28895,2.43853
0.29055,2.42800
0.29215,2.41717
0.29375,2.40615
0.29535,2.39505
0.29695,2.38395
0.29855,2.37292
0.30015,2.36201
0.30175,2.35127
0.30335,2.34075
0.30495,2.33046
0.30655,2.32044
0.30815,2.31069
0.30975,2.30124
0.31135,2.29209
0.31295,2.28326
0.31455,2.27475
0.31615,2.26658
0.31775,2.25875
0.31935,2.25133
0.32095,2.24435
0.32255,2.23769
0.32416,2.23129
0.32576,2.22512
0.32736,2.21914
0.32896,2.21335
0.33056,2.20773
0.33216,2.20226
0.33376,2.19692
0.33536,2.19173
0.33696,2.18665
0.33856,2.18170
0.34016,2.17685
0.34176,2.17211
0.34336,2.16746
0.34497,2.16291
0.34657,2.15846
0.34817,2.15408
0.34977,2.14979
0.35137,2.14558
0.35297,2.14144
0.35457,2.13738
0.35617,2.13338
0.35777,2.12945
0.35938,2.12559
0.36098,2.12179
0.36258,2.11804
0.36418,2.11436
0.36578,2.11073
0.36738,2.10716
0.36898,2.10364
0.37058,2.10017
0.37219,2.09675
0.37379,2.09337
0.37539,2.09005
0.37699,2.08676
0.37859,2.08352
0.38019,2.08033
0.38179,2.07717
0.38339,2.07406
0.38500,2.07098
0.38660,2.06794
0.38820,2.06494
0.38980,2.06197
0.39140,2.05903
0.39300,2.05613
0.39460,2.05327
0.39621,2.05043
0.39781,2.04762
0.39941,2.04485
0.40101,2.04210
0.40261,2.03938
0.40421,2.03669
0.40581,2.03403
0.40742,2.03139
0.40902,2.02878
0.41062,2.02620
0.41222,2.02364
0.41382,2.02110
0.41542,2.01858
0.41702,2.01609
0.41863,2.01362
0.42023,2.01116
0.42183,2.00873
0.42343,2.00632
0.42503,2.00393
0.42663,2.00156
0.42823,1.99921
0.42984,1.99688
0.43144,1.99456
0.43304,1.99226
0.43464,1.98998
0.43624,1.98771
0.43784,1.98546
0.43944,1.98323
0.44105,1.98100
0.44265,1.97880
0.44425,1.97661
0.44585,1.97443
0.44745,1.97227
0.44905,1.97012
0.45065,1.96798
0.45225,1.96586
0.45386,1.96375
0.45546,1.96164
0.45706,1.95956
0.45866,1.95748
0.46026,1.95541
0.46186,1.95336
0.46346,1.95131
0.46506,1.94928
0.46667,1.94725
0.46827,1.94524
0.46987,1.94323
0.47147,1.94123
0.47307,1.93925
0.47467,1.93727
0.47627,1.93530
0.47787,1.93333
0.47947,1.93138
0.48107,1.92943
0.48267,1.92749
0.48428,1.92556
0.48588,1.92364
0.48748,1.92172
0.48908,1.91981
0.49068,1.91790
0.49228,1.91601
0.49388,1.91411
0.49548,1.91223
0.49708,1.91035
0.49868,1.90847
0.50028,1.90660
0.50188,1.90474
0.50348,1.90288
0.50508,1.90103
0.50668,1.89918
0.50828,1.89733
0.50989,1.89549
0.51149,1.89366
0.51309,1.89183
0.51469,1.89000
0.51629,1.88817
0.51789,1.88635
0.51949,1.88454
0.52109,1.88273
0.52269,1.88092
0.52429,1.87911
0.52589,1.87731
0.52749,1.87551
0.52909,1.87371
0.53069,1.87192
0.53229,1.87013
0.53389,1.86834
0.53549,1.86655
0.53709,1.86477
0.53868,1.86299
0.54028,1.86121
0.54188,1.85943
0.54348,1.85765
0.54508,1.85588
0.54668,1.85411
0.54828,1.85234
0.54988,1.85057
0.55148,1.84880
0.55308,1.84703
0.55468,1.84527
0.55628,1.84350
0.55788,1.84174
0.55948,1.83998
0.56107,1.83822
0.56267,1.83646
0.56427,1.83470
0.56587,1.83294
0.56747,1.83118
0.56907,1.82943
0.57067,1.82767
0.57227,1.82591
0.57386,1.82415
0.57546,1.82240
0.57706,1.82064
0.57866,1.81888
0.58026,1.81713
0.58186,1.81537
0.58345,1.81362
0.58505,1.81186
0.58665,1.81010
0.58825,1.80834
0.58985,1.80659
0.59144,1.80483
0.59304,1.80307
0.59464,1.80131
0.59624,1.79955
0.59783,1.79779
0.59943,1.79603
0.60103,1.79426
0.60263,1.79250
0.60422,1.79074
0.60582,1.78897
0.60742,1.78720
0.60902,1.78544
0.61061,1.78367
0.61221,1.78190
0.61381,1.78012
0.61540,1.77835
0.61700,1.77658
0.61860,1.77480
0.62019,1.77302
0.62179,1.77125
0.62339,1.76947
0.62498,1.76768
0.62658,1.76590
0.62818,1.76411
0.62977,1.76233
0.63137,1.76054
0.63296,1.75875
0.63456,1.75695
0.63616,1.75516
0.63775,1.75336
0.63935,1.75156
0.64094,1.74976
0.64254,1.74796
0.64413,1.74615
0.64573,1.74434
0.64732,1.74253
0.64892,1.74072
0.65051,1.73891
0.65211,1.73709
0.65370,1.73527
0.65530,1.73345
0.65689,1.73162
0.65849,1.72980
0.66008,1.72797
0.66168,1.72613
0.66327,1.72430
0.66487,1.72246
0.66646,1.72062
0.66805,1.71877
0.66965,1.71693
0.67124,1.71508
0.67284,1.71323
0.67443,1.71137
0.67602,1.70951
0.67762,1.70765
0.67921,1.70579
0.68080,1.70392
0.68240,1.70205
0.68399,1.70017
0.68558,1.69830
0.68718,1.69642
0.68877,1.69453
0.69036,1.69265
0.69196,1.69076
0.69355,1.68886
0.69514,1.68697
0.69673,1.68507
0.69832,1.68316
0.69992,1.68125
0.70151,1.67934
0.70310,1.67743
0.70469,1.67551
0.70628,1.67359
0.70788,1.67166
0.70947,1.66973
0.71106,1.66780
0.71265,1.66586
0.71424,1.66392
0.71583,1.66198
0.71742,1.66003
0.71902,1.65807
0.72061,1.65612
0.72220,1.65416
0.72379,1.65219
0.72538,1.65023
0.72697,1.64825
0.72856,1.64627
0.73015,1.64429
0.73174,1.64231
0.73333,1.64032
0.73492,1.63833
0.73651,1.63633
0.73810,1.63433
0.73969,1.63232
0.74128,1.63031
0.74287,1.62830
0.74446,1.62627
0.74604,1.62425
0.74763,1.62222
0.74922,1.62019
0.75081,1.61815
0.75240,1.61611
0.75399,1.61406
0.75558,1.61201
0.75716,1.60996
0.75875,1.60790
0.76034,1.60583
0.76193,1.60376
0.76352,1.60168
0.76510,1.59960
0.76669,1.59752
0.76828,1.59543
0.76987,1.59333
0.77145,1.59124
0.77304,1.58913
0.77463,1.58702
0.77621,1.58491
0.77780,1.58279
0.77939,1.58066
0.78097,1.57853
0.78256,1.57640
0.78414,1.57426
0.78573,1.57211
0.78732,1.56996
0.78890,1.56780
0.79049,1.56564
0.79207,1.56348
0.79366,1.56130
0.79524,1.55913
0.79683,1.55694
0.79841,1.55476
0.80000,1.55256
0.80158,1.55036
0.80317,1.54816
0.80475,1.54595
0.80633,1.54373
0.80792,1.54151
0.80950,1.53928
0.81109,1.53705
0.81267,1.53481
0.81425,1.53256
0.81584,1.53031
0.81742,1.52805
0.81900,1.52579
0.82058,1.52352
0.82217,1.52125
0.82375,1.51897
0.82533,1.51668
0.82691,1.51439
0.82850,1.51209
0.83008,1.50978
0.83166,1.50747
0.83324,1.50516
0.83482,1.50283
0.83641,1.50050
0.83799,1.49817
0.83957,1.49582
0.84115,1.49347
0.84273,1.49112
0.84431,1.48876
0.84589,1.48639
0.84747,1.48401
0.84905,1.48163
0.85063,1.47924
0.85221,1.47685
0.85379,1.47445
0.85537,1.47204
0.85695,1.46962
0.85853,1.46720
0.86011,1.46477
0.86169,1.46234
0.86326,1.45990
0.86484,1.45745
0.86642,1.45499
0.86800,1.45253
0.86958,1.45006
0.87116,1.44758
0.87273,1.44510
0.87431,1.44260
0.87589,1.44010
0.87747,1.43760
0.87904,1.43508
0.88062,1.43256
0.88220,1.43003
0.88377,1.42750
0.88535,1.42496
0.88693,1.42240
0.88850,1.41985
0.89008,1.41728
0.89165,1.41471
0.89323,1.41213
0.89481,1.40954
0.89638,1.40694
0.89796,1.40434
0.89953,1.40172
0.90111,1.39910
0.90268,1.39647
0.90425,1.39384
0.90583,1.39119
0.90740,1.38854
0.90898,1.38588
0.91055,1.38321
0.91212,1.38053
0.91370,1.37785
0.91527,1.37515
0.91684,1.37245
0.91842,1.36974
0.91999,1.36702
0.92156,1.36429
0.92313,1.36156
0.92470,1.35881
0.92628,1.35606
0.92785,1.35330
0.92942,1.35053
0.93099,1.34775
0.93256,1.34496
0.93413,1.34216
0.93570,1.33935
0.93728,1.33653
0.93885,1.33371
0.94042,1.33087
0.94199,1.32803
0.94356,1.32518
0.94513,1.32231
0.94669,1.31944
0.94826,1.31656
0.94983,1.31367
0.95140,1.31077
0.95297,1.30786
0.95454,1.30494
0.95611,1.30201
0.95768,1.29907
0.95924,1.29612
0.96081,1.29316
0.96238,1.29019
0.96395,1.28721
0.96551,1.28422
0.96708,1.28122
0.96865,1.27821
0.97021,1.27519
0.97178,1.27216
0.97335,1.26912
0.97491,1.26607
0.97648,1.26300
0.97804,1.25993
0.97961,1.25684
0.98117,1.25375
0.98274,1.25064
0.98430,1.24752
0.98587,1.24439
0.98743,1.24126
0.98900,1.23810
0.99056,1.23494
0.99212,1.23177
0.99369,1.22858
0.99525,1.22538
0.99681,1.22217
0.99838,1.21895
0.99994,1.21572
1.01338,1.18739
1.01681,1.18002
1.02024,1.17257
1.02367,1.16506
1.02709,1.15749
1.03052,1.14984
1.03395,1.14213
1.03738,1.13434
1.04081,1.12649
1.04423,1.11856
1.04766,1.11055
1.05109,1.10247
1.05452,1.09431
1.05795,1.08607
1.06137,1.07776
1.06480,1.06935
1.06823,1.06087
1.07166,1.05230
1.07509,1.04364
1.07851,1.03489
1.08194,1.02605
1.08537,1.01712
1.08880,1.00809
1.09223,0.99896
1.09565,0.98974
1.09908,0.98041
1.10251,0.97098
1.10594,0.96145
1.10937,0.95180
1.11280,0.94205
1.11622,0.93218
1.11965,0.92219
1.12308,0.91209
1.12651,0.90186
1.12994,0.89152
1.13337,0.88104
1.13680,0.87044
1.14022,0.85970
1.14365,0.84883
1.14708,0.83782
1.15051,0.82667
1.15394,0.81538
1.15737,0.80394
1.16080,0.79236
1.16423,0.78062
1.16766,0.76873
1.17109,0.75669
1.17452,0.74449
1.17795,0.73214
1.18138,0.71963
1.18481,0.70697
1.18824,0.69415
1.19167,0.68118
1.19510,0.66806
1.19853,0.65481
1.20196,0.64142
1.20539,0.62791
1.20883,0.61428
1.21226,0.60056
1.21569,0.58677
1.21912,0.57293
1.22255,0.55905
1.22598,0.54519
1.22942,0.53136
1.23285,0.51762
1.23628,0.50400
1.23971,0.49056
1.24315,0.47734
1.24658,0.46438
1.25001,0.45175
1.25345,0.43948
1.25688,0.42762
1.26031,0.41620
1.26375,0.40525
1.26718,0.39479
1.27062,0.38484
1.27405,0.37540
1.27749,0.36647
1.28092,0.35803
1.28436,0.35009
1.28779,0.34261
1.29123,0.33559
1.29466,0.32899
1.29810,0.32280
1.30154,0.31699
1.30497,0.31153
1.30841,0.30642
1.31185,0.30161
1.31528,0.29710
1.31872,0.29286
1.32216,0.28888
1.32560,0.28513
1.32904,0.28160
1.33248,0.27828
1.33591,0.27515
1.33935,0.27220
1.34279,0.26942
1.34623,0.26679
1.34967,0.26431
1.35311,0.26196
1.35655,0.25975
1.36000,0.25765
1.36344,0.25566
1.36688,0.25378
1.37032,0.25200
1.37376,0.25032
1.37720,0.24872
1.38065,0.24720
1.38409,0.24577
1.38753,0.24440
1.39098,0.24311
1.39442,0.24189
1.39787,0.24072
1.40131,0.23962
1.40476,0.23858
1.40820,0.23759
1.41165,0.23665
1.41509,0.23576
1.41854,0.23491
1.42199,0.23411
1.42543,0.23336
1.42888,0.23264
1.43233,0.23197
1.43578,0.23133
1.43922,0.23072
1.44267,0.23015
1.44612,0.22962
1.44957,0.22911
1.45302,0.22863
1.45647,0.22819
1.45992,0.22777
1.46337,0.22738
1.46683,0.22701
1.47028,0.22667
1.47373,0.22635
1.47718,0.22606
1.48064,0.22579
1.48409,0.22554
1.48754,0.22531
1.49100,0.22510
1.49445,0.22491
1.49791,0.22474
1.50136,0.22458
1.50482,0.22445
1.50828,0.22433
1.51173,0.22423
1.51519,0.22414
1.51865,0.22407
1.52211,0.22401
1.52556,0.22397
1.52902,0.22395
1.53248,0.22394
1.53594,0.22394
1.53940,0.22395
1.54287,0.22398
1.54633,0.22401
1.54979,0.22406
1.55325,0.22413
1.55671,0.22420
1.56018,0.22429
1.56364,0.22438
1.56711,0.22449
1.57057,0.22461
1.57404,0.22473
1.57750,0.22487
1.58097,0.22502
1.58443,0.22517
1.58790,0.22534
1.59137,0.22551
1.59484,0.22569
1.59831,0.22589
1.60178,0.22609
1.60525,0.22629
1.60872,0.22651
1.61219,0.22673
1.61566,0.22696
1.61913,0.22720
1.62260,0.22745
1.62608,0.22770
1.62955,0.22796
1.63302,0.22823
1.63650,0.22851
1.63997,0.22879
1.64345,0.22908
1.64693,0.22937
1.65040,0.22967
1.65388,0.22998
1.65736,0.23029
1.66084,0.23061
1.66432,0.23094
1.66780,0.23127
1.67128,0.23160
1.67476,0.23195
1.67824,0.23229
1.68172,0.23265
1.68520,0.23301
1.68869,0.23337

wl,k
0.19146,0.59569
0.19305,0.60194
0.19465,0.60710
0.19625,0.61126
0.19784,0.61447
0.19944,0.61682
0.20104,0.61839
0.20263,0.61925
0.20423,0.61948
0.20583,0.61915
0.20742,0.61834
0.20902,0.61710
0.21062,0.61551
0.21222,0.61363
0.21381,0.61152
0.21541,0.60923
0.21701,0.60682
0.21860,0.60433
0.22020,0.60180
0.22180,0.59928
0.22340,0.59679
0.22499,0.59437
0.22659,0.59203
0.22819,0.58980
0.22979,0.58767
0.23139,0.58566
0.23298,0.58374
0.23458,0.58192
0.23618,0.58015
0.23778,0.57840
0.23938,0.57661
0.24097,0.57473
0.24257,0.57267
0.24417,0.57033
0.24577,0.56760
0.24737,0.56436
0.24897,0.56046
0.25057,0.55577
0.25216,0.55012
0.25376,0.54335
0.25536,0.53532
0.25696,0.52590
0.25856,0.51496
0.26016,0.50245
0.26176,0.48832
0.26336,0.47261
0.26496,0.45539
0.26656,0.43680
0.26815,0.41703
0.26975,0.39631
0.27135,0.37491
0.27295,0.35312
0.27455,0.33122
0.27615,0.30950
0.27775,0.28820
0.27935,0.26754
0.28095,0.24770
0.28255,0.22882
0.28415,0.21100
0.28575,0.19431
0.28735,0.17876
0.28895,0.16437
0.29055,0.15112
0.29215,0.13897
0.29375,0.12787
0.29535,0.11776
0.29695,0.10859
0.29855,0.10030
0.30015,0.09282
0.30175,0.08609
0.30335,0.08005
0.30495,0.07464
0.30655,0.06982
0.30815,0.06553
0.30975,0.06173
0.31135,0.05837
0.31295,0.05542
0.31455,0.05284
0.31615,0.05060
0.31775,0.04868
0.31935,0.04703
0.32095,0.04550
0.32255,0.04403
0.32416,0.04260
0.32576,0.04122
0.32736,0.03989
0.32896,0.03861
0.33056,0.03737
0.33216,0.03617
0.33376,0.03502
0.33536,0.03391
0.33696,0.03284
0.33856,0.03180
0.34016,0.03081
0.34176,0.02985
0.34336,0.02893
0.34497,0.02804
0.34657,0.02718
0.34817,0.02635
0.34977,0.02556
0.35137,0.02479
0.35297,0.02406
0.35457,0.02335
0.35617,0.02266
0.35777,0.02200
0.35938,0.02137
0.36098,0.02076
0.36258,0.02017
0.36418,0.01961
0.36578,0.01907
0.36738,0.01854
0.36898,0.01804
0.37058,0.01756
0.37219,0.01709
0.37379,0.01664
0.37539,0.01621
0.37699,0.01580
0.37859,0.01540
0.38019,0.01502
0.38179,0.01465
0.38339,0.01430
0.38500,0.01396
0.38660,0.01363
0.38820,0.01332
0.38980,0.01301
0.39140,0.01272
0.39300,0.01244
0.39460,0.01218
0.39621,0.01192
0.39781,0.01167
0.39941,0.01144
0.40101,0.01121
0.40261,0.01099
0.40421,0.01078
0.40581,0.01058
0.40742,0.01039
0.40902,0.01021
0.41062,0.01003
0.41222,0.00986
0.41382,0.00970
0.41542,0.00955
0.41702,0.00940
0.41863,0.00926
0.42023,0.00912
0.42183,0.00899
0.42343,0.00887
0.42503,0.00875
0.42663,0.00864
0.42823,0.00853
0.42984,0.00843
0.43144,0.00834
0.43304,0.00824
0.43464,0.00816
0.43624,0.00807
0.43784,0.00800
0.43944,0.00792
0.44105,0.00785
0.44265,0.00779
0.44425,0.00773
0.44585,0.00767
0.44745,0.00761
0.44905,0.00756
0.45065,0.00751
0.45225,0.00747
0.45386,0.00743
0.45546,0.00739
0.45706,0.00735
0.45866,0.00732
0.46026,0.00729
0.46186,0.00727
0.46346,0.00724
0.46506,0.00722
0.46667,0.00720
0.46827,0.00719
0.46987,0.00717
0.47147,0.00716
0.47307,0.00715
0.47467,0.00715
0.47627,0.00714
0.47787,0.00714
0.47947,0.00714
0.48107,0.00714
0.48267,0.00714
0.48428,0.00715
0.48588,0.00715
0.48748,0.00716
0.48908,0.00718
0.49068,0.00719
0.49228,0.00720
0.49388,0.00722
0.49548,0.00724
0.49708,0.00725
0.49868,0.00728
0.50028,0.00730
0.50188,0.00732
0.50348,0.00735
0.50508,0.00737
0.50668,0.00740
0.50828,0.00743
0.50989,0.00746
0.51149,0.00749
0.51309,0.00753
0.51469,0.00756
0.51629,0.00760
0.51789,0.00764
0.51949,0.00767
0.52109,0.00771
0.52269,0.00775
0.52429,0.00780
0.52589,0.00784
0.52749,0.00788
0.52909,0.00793
0.53069,0.00797
0.53229,0.00802
0.53389,0.00807
0.53549,0.00812
0.53709,0.00817
0.53868,0.00822
0.54028,0.00828
0.54188,0.00833
0.54348,0.00838
0.54508,0.00844
0.54668,0.00850
0.54828,0.00855
0.54988,0.00861
0.55148,0.00867
0.55308,0.00873
0.55468,0.00880
0.55628,0.00886
0.55788,0.00892
0.55948,0.00898
0.56107,0.00905
0.56267,0.00911
0.56427,0.00918
0.56587,0.00925
0.56747,0.00932
0.56907,0.00939
0.57067,0.00946
0.57227,0.00953
0.57386,0.00960
0.57546,0.00967
0.57706,0.00975
0.57866,0.00982
0.58026,0.00990
0.58186,0.00997
0.58345,0.01005
0.58505,0.01013
0.58665,0.01021
0.58825,0.01029
0.58985,0.01037
0.59144,0.01045
0.59304,0.01053
0.59464,0.01061
0.59624,0.01070
0.59783,0.01078
0.59943,0.01087
0.60103,0.01095
0.60263,0.01104
0.60422,0.01113
0.60582,0.01121
0.60742,0.01130
0.60902,0.01139
0.61061,0.01148
0.61221,0.01158
0.61381,0.01167
0.61540,0.01176
0.61700,0.01185
0.61860,0.01195
0.62019,0.01205
0.62179,0.01214
0.62339,0.01224
0.62498,0.01234
0.62658,0.01244
0.62818,0.01253
0.62977,0.01264
0.63137,0.01274
0.63296,0.01284
0.63456,0.01294
0.63616,0.01304
0.63775,0.01315
0.63935,0.01325
0.64094,0.01336
0.64254,0.01347
0.64413,0.01358
0.64573,0.01368
0.64732,0.01379
0.64892,0.01390
0.65051,0.01402
0.65211,0.01413
0.65370,0.01424
0.65530,0.01435
0.65689,0.01447
0.65849,0.01458
0.66008,0.01470
0.66168,0.01482
0.66327,0.01493
0.66487,0.01505
0.66646,0.01517
0.66805,0.01529
0.66965,0.01541
0.67124,0.01553
0.67284,0.01566
0.67443,0.01578
0.67602,0.01590
0.67762,0.01603
0.67921,0.01616
0.68080,0.01628
0.68240,0.01641
0.68399,0.01654
0.68558,0.01667
0.68718,0.01680
0.68877,0.01693
0.69036,0.01707
0.69196,0.01720
0.69355,0.01733
0.69514,0.01747
0.69673,0.01760
0.69832,0.01774
0.69992,0.01788
0.70151,0.01802
0.70310,0.01816
0.70469,0.01830
0.70628,0.01844
0.70788,0.01859
0.70947,0.01873
0.71106,0.01887
0.71265,0.01902
0.71424,0.01917
0.71583,0.01931
0.71742,0.01946
0.71902,0.01961
0.72061,0.01976
0.72220,0.01991
0.72379,0.02007
0.72538,0.02022
0.72697,0.02038
0.72856,0.02053
0.73015,0.02069
0.73174,0.02085
0.73333,0.02100
0.73492,0.02117
0.73651,0.02133
0.73810,0.02149
0.73969,0.02165
0.74128,0.02182
0.74287,0.02198
0.74446,0.02215
0.74604,0.02231
0.74763,0.02248
0.74922,0.02265
0.75081,0.02282
0.75240,0.02299
0.75399,0.02317
0.75558,0.02334
0.75716,0.02352
0.75875,0.02369
0.76034,0.02387
0.76193,0.02405
0.76352,0.02423
0.76510,0.02441
0.76669,0.02459
0.76828,0.02477
0.76987,0.02496
0.77145,0.02515
0.77304,0.02533
0.77463,0.02552
0.77621,0.02571
0.77780,0.02590
0.77939,0.02609
0.78097,0.02628
0.78256,0.02648
0.78414,0.02668
0.78573,0.02687
0.78732,0.02707
0.78890,0.02727
0.79049,0.02747
0.79207,0.02767
0.79366,0.02788
0.79524,0.02808
0.79683,0.02829
0.79841,0.02849
0.80000,0.02870
0.80158,0.02891
0.80317,0.02913
0.80475,0.02934
0.80633,0.02955
0.80792,0.02977
0.80950,0.02999
0.81109,0.03020
0.81267,0.03042
0.81425,0.03064
0.81584,0.03087
0.81742,0.03109
0.81900,0.03132
0.82058,0.03154
0.82217,0.03177
0.82375,0.03200
0.82533,0.03224
0.82691,0.03247
0.82850,0.03270
0.83008,0.03294
0.83166,0.03318
0.83324,0.03342
0.83482,0.03366
0.83641,0.03390
0.83799,0.03415
0.83957,0.03439
0.84115,0.03464
0.84273,0.03489
0.84431,0.03514
0.84589,0.03539
0.84747,0.03565
0.84905,0.03590
0.85063,0.03616
0.85221,0.03642
0.85379,0.03668
0.85537,0.03694
0.85695,0.03721
0.85853,0.03748
0.86011,0.03774
0.86169,0.03801
0.86326,0.03829
0.86484,0.03856
0.86642,0.03884
0.86800,0.03911
0.86958,0.03939
0.87116,0.03967
0.87273,0.03996
0.87431,0.04024
0.87589,0.04053
0.87747,0.04082
0.87904,0.04111
0.88062,0.04140
0.88220,0.04170
0.88377,0.04199
0.88535,0.04229
0.88693,0.04259
0.88850,0.04290
0.89008,0.04320
0.89165,0.04351
0.89323,0.04382
0.89481,0.04413
0.89638,0.04445
0.89796,0.04476
0.89953,0.04508
0.90111,0.04540
0.90268,0.04573
0.90425,0.04605
0.90583,0.04638
0.90740,0.04671
0.90898,0.04704
0.91055,0.04738
0.91212,0.04771
0.91370,0.04805
0.91527,0.04839
0.91684,0.04874
0.91842,0.04908
0.91999,0.04943
0.92156,0.04979
0.92313,0.05014
0.92470,0.05050
0.92628,0.05086
0.92785,0.05122
0.92942,0.05158
0.93099,0.05195
0.93256,0.05232
0.93413,0.05270
0.93570,0.05307
0.93728,0.05345
0.93885,0.05383
0.94042,0.05422
0.94199,0.05461
0.94356,0.05500
0.94513,0.05539
0.94669,0.05579
0.94826,0.05618
0.94983,0.05659
0.95140,0.05699
0.95297,0.05740
0.95454,0.05781
0.95611,0.05823
0.95768,0.05865
0.95924,0.05907
0.96081,0.05949
0.96238,0.05992
0.96395,0.06035
0.96551,0.06078
0.96708,0.06122
0.96865,0.06166
0.97021,0.06211
0.97178,0.06256
0.97335,0.06301
0.97491,0.06347
0.97648,0.06393
0.97804,0.06439
0.97961,0.06486
0.98117,0.06533
0.98274,0.06580
0.98430,0.06628
0.98587,0.06676
0.98743,0.06725
0.98900,0.06774
0.99056,0.06824
0.99212,0.06873
0.99369,0.06924
0.99525,0.06974
0.99681,0.07026
0.99838,0.07077
0.99994,0.07129
1.01338,0.07596
1.01681,0.07721
1.02024,0.07849
1.02367,0.07979
1.02709,0.08112
1.03052,0.08247
1.03395,0.08386
1.03738,0.08527
1.04081,0.08672
1.04423,0.08819
1.04766,0.08970
1.05109,0.09125
1.05452,0.09283
1.05795,0.09444
1.06137,0.09610
1.06480,0.09779
1.06823,0.09952
1.07166,0.10130
1.07509,0.10312
1.07851,0.10498
1.08194,0.10689
1.08537,0.10886
1.08880,0.11087
1.09223,0.11294
1.09565,0.11506
1.09908,0.11725
1.10251,0.11949
1.10594,0.12180
1.10937,0.12418
1.11280,0.12662
1.11622,0.12915
1.11965,0.13175
1.12308,0.13443
1.12651,0.13720
1.12994,0.14005
1.13337,0.14301
1.13680,0.14606
1.14022,0.14922
1.14365,0.15249
1.14708,0.15588
1.15051,0.15940
1.15394,0.16305
1.15737,0.16684
1.16080,0.17078
1.16423,0.17489
1.16766,0.17916
1.17109,0.18361
1.17452,0.18825
1.17795,0.19310
1.18138,0.19817
1.18481,0.20348
1.18824,0.20903
1.19167,0.21485
1.19510,0.22096
1.19853,0.22737
1.20196,0.23410
1.20539,0.24118
1.20883,0.24863
1.21226,0.25647
1.21569,0.26473
1.21912,0.27342
1.22255,0.28256
1.22598,0.29218
1.22942,0.30229
1.23285,0.31291
1.23628,0.32405
1.23971,0.33569
1.24315,0.34785
1.24658,0.36051
1.25001,0.37365
1.25345,0.38723
1.25688,0.40124
1.26031,0.41562
1.26375,0.43033
1.26718,0.44532
1.27062,0.46053
1.27405,0.47593
1.27749,0.49147
1.28092,0.50709
1.28436,0.52276
1.28779,0.53844
1.29123,0.55410
1.29466,0.56971
1.29810,0.58525
1.30154,0.60069
1.30497,0.61604
1.30841,0.63126
1.31185,0.64635
1.31528,0.66130
1.31872,0.67612
1.32216,0.69079
1.32560,0.70531
1.32904,0.71968
1.33248,0.73390
1.33591,0.74797
1.33935,0.76190
1.34279,0.77568
1.34623,0.78932
1.34967,0.80282
1.35311,0.81618
1.35655,0.82941
1.36000,0.84250
1.36344,0.85547
1.36688,0.86830
1.37032,0.88102
1.37376,0.89361
1.37720,0.90609
1.38065,0.91846
1.38409,0.93071
1.38753,0.94286
1.39098,0.95489
1.39442,0.96683
1.39787,0.97867
1.40131,0.99041
1.40476,1.00205
1.40820,1.01361
1.41165,1.02507
1.41509,1.03645
1.41854,1.04773
1.42199,1.05894
1.42543,1.07007
1.42888,1.08111
1.43233,1.09208
1.43578,1.10298
1.43922,1.11380
1.44267,1.12454
1.44612,1.13522
1.44957,1.14583
1.45302,1.15638
1.45647,1.16686
1.45992,1.17727
1.46337,1.18762
1.46683,1.19791
1.47028,1.20815
1.47373,1.21832
1.47718,1.22844
1.48064,1.23850
1.48409,1.24851
1.48754,1.25846
1.49100,1.26837
1.49445,1.27822
1.49791,1.28802
1.50136,1.29777
1.50482,1.30748
1.50828,1.31714
1.51173,1.32675
1.51519,1.33631
1.51865,1.34584
1.52211,1.35532
1.52556,1.36476
1.52902,1.37415
1.53248,1.38351
1.53594,1.39282
1.53940,1.40210
1.54287,1.41134
1.54633,1.42053
1.54979,1.42970
1.55325,1.43882
1.55671,1.44791
1.56018,1.45697
1.56364,1.46599
1.56711,1.47497
1.57057,1.48393
1.57404,1.49285
1.57750,1.50174
1.58097,1.51059
1.58443,1.51942
1.58790,1.52821
1.59137,1.53698
1.59484,1.54571
1.59831,1.55442
1.60178,1.56310
1.60525,1.57175
1.60872,1.58037
1.61219,1.58896
1.61566,1.59753
1.61913,1.60607
1.62260,1.61459
1.62608,1.62308
1.62955,1.63154
1.63302,1.63998
1.63650,1.64840
1.63997,1.65679
1.64345,1.66515
1.64693,1.67350
1.65040,1.68182
1.65388,1.69012
1.65736,1.69839
1.66084,1.70665
1.66432,1.71488
1.66780,1.72309
1.67128,1.73128
1.67476,1.73945
1.67824,1.74760
1.68172,1.75573
1.68520,1.76384
1.68869,1.77193
