Repository: tsarevsergey/TMM-Perovskite-optical-stack-calculator

# TMM Perovskite Optical Stack Calculator

A Python and Streamlit application for transfer-matrix-method (TMM) analysis of perovskite and thin-film optical stacks.

Repository: <https://github.com/tsarevsergey/TMM-Perovskite-optical-stack-calculator>

## Features

- Material library with optical constants for common stack materials, including ITO, NiO, SnO2, C60, MAPbI3, MAPbBr3, CsPbBr1.3Cl1.7, CsPbI3, a-Si, cSi, Ag, Ge, P3HT, PTAA, PVC, TiO2, ZnO, PbS, and InAs.
- Interactive Streamlit interface for:
  - viewing material `n` and `k` data
  - building detector stacks
  - switching top or bottom illumination
  - plotting reflection, transmission, and per-layer absorption
  - inspecting absorption near a selected wavelength
  - exporting simulation results as CSV
- Material mixer for approximate bandgap-shifted or blended optical constants.
- Thickness optimizer for two-band detector signal and crosstalk studies.
- Optional Tauc-Lorentz model extrapolation through `pyElli`, with constant extrapolation fallback.

## Usage

### Streamlit App

```bash
streamlit run app.py
```

### Python API

```python
import numpy as np

from tandem_wrapper import Material, calculate_absorbed_power_per_layer

ito = Material("ITO", "materials/ITO.csv")
nio = Material("NiO", "materials/NiO.csv")
mapbi3 = Material("MAPbI3", "materials/MAPbI3.csv")
c60 = Material("C60", "materials/C60.csv")
sno2 = Material("SnO2", "materials/SnO2.csv")

stack = [
    (None, float("inf")),  # air
    (ito, 100),
    (nio, 40),
    (mapbi3, 500),
    (c60, 20),
    (sno2, 40),
    (None, float("inf")),  # air
]

wavelengths = np.linspace(300, 1200, 500)
spectrum = np.ones_like(wavelengths)

results = calculate_absorbed_power_per_layer(stack, wavelengths, spectrum=spectrum)
```

## Project Structure

```text
.
|-- app.py
|-- tandem_wrapper.py
|-- optimizer.py
|-- material_interpolation.py
|-- dispersion_analysis.py
|-- clean_k_values.py
|-- materials/
|   |-- ITO.csv
|   |-- MAPbI3.csv
|   |-- sources.txt
|   `-- ...
|-- saved_stacks/
|-- requirements.txt
|-- CITATION.cff
`-- LICENSE
```

## Material File Format

Material CSV files must contain these columns:

```csv
Wavelength_nm,n,k
300,2.1,0.05
310,2.0,0.04
```

## Notes

- Layer thicknesses are in nanometers.
- The first and last stack entries should normally be semi-infinite ambient/substrate layers, represented by `(None, float("inf"))`.
- The included optical constants come from mixed sources. Review `materials/sources.txt` and verify values before using the results in publication-quality analysis.
- Generated optimization logs are written to `optimization_history.csv`, which is intentionally ignored by git.

## Citation

If you use this software in research, please cite this repository. A machine-readable citation file is provided in `CITATION.cff`.

This project builds on Steven Byrnes' `tmm` package and `pyElli`; cite those upstream tools as appropriate for your work.

File: materials/C60.csv
Wavelength_nm,n,k
250,1.0108,9.25927E-1
251,1.031063,9.63718E-1
252,1.054033,1.00098E+0
253,1.079748,1.03751E+0
254,1.108244,1.07309E+0
255,1.139541,1.10748E+0
256,1.173646,1.14042E+0
257,1.210545,1.17162E+0
258,1.250195,1.2008E+0
259,1.292517,1.22761E+0
260,1.337388,1.25172E+0
261,1.384634,1.27279E+0
262,1.434018,1.29046E+0
263,1.48524,1.3044E+0
264,1.537929,1.31428E+0
265,1.591646,1.31984E+0
266,1.645888,1.32087E+0
267,1.700099,1.31724E+0
268,1.753686,1.30891E+0
269,1.806042,1.29595E+0
270,1.856565,1.27854E+0
271,1.904692,1.25695E+0
272,1.949917,1.23158E+0
273,1.991814,1.20288E+0
274,2.030054,1.17138E+0
275,2.064413,1.13764E+0
276,2.094772,1.10221E+0
277,2.121112,1.06566E+0
278,2.143501,1.02849E+0
279,2.162084,9.91196E-1
280,2.177062,9.54174E-1
281,2.188679,9.1778E-1
282,2.197203,8.82303E-1
283,2.202917,8.47971E-1
284,2.206104,8.14958E-1
285,2.207039,7.83388E-1
286,2.205988,7.53344E-1
287,2.203194,7.24872E-1
288,2.198884,6.97993E-1
289,2.193265,6.72702E-1
290,2.186519,6.4898E-1
291,2.178811,6.26791E-1
292,2.170286,6.06095E-1
293,2.16107,5.86842E-1
294,2.151276,5.68981E-1
295,2.140998,5.52459E-1
296,2.130321,5.37222E-1
297,2.119316,5.2322E-1
298,2.108046,5.10402E-1
299,2.096563,4.98721E-1
300,2.084914,4.88135E-1
301,2.073138,4.78604E-1
302,2.06127,4.7009E-1
303,2.04934,4.62563E-1
304,2.037375,4.55993E-1
305,2.025397,4.50357E-1
306,2.01343,4.45634E-1
307,2.001492,4.41807E-1
308,1.989605,4.38863E-1
309,1.977786,4.36794E-1
310,1.966057,4.35593E-1
311,1.954438,4.35258E-1
312,1.94295,4.35791E-1
313,1.93162,4.37193E-1
314,1.920473,4.39473E-1
315,1.909541,4.42639E-1
316,1.898858,4.467E-1
317,1.888463,4.5167E-1
318,1.878401,4.57561E-1
319,1.868722,4.64386E-1
320,1.859483,4.72158E-1
321,1.850747,4.80888E-1
322,1.842586,4.90582E-1
323,1.83508,5.01245E-1
324,1.828316,5.12874E-1
325,1.822389,5.25458E-1
326,1.817404,5.38978E-1
327,1.813471,5.53402E-1
328,1.810707,5.68685E-1
329,1.809233,5.84763E-1
330,1.809172,6.01557E-1
331,1.810647,6.18965E-1
332,1.813777,6.36866E-1
333,1.818673,6.55112E-1
334,1.825435,6.73537E-1
335,1.834142,6.91949E-1
336,1.844857,7.10135E-1
337,1.857612,7.27866E-1
338,1.872409,7.44896E-1
339,1.889215,7.60971E-1
340,1.907957,7.75833E-1
341,1.928522,7.89226E-1
342,1.950757,8.00908E-1
343,1.974465,8.10653E-1
344,1.999414,8.18264E-1
345,2.025338,8.23577E-1
346,2.051943,8.26473E-1
347,2.078918,8.26877E-1
348,2.10594,8.24767E-1
349,2.13269,8.20171E-1
350,2.158858,8.13171E-1
351,2.184155,8.03893E-1
352,2.208322,7.92507E-1
353,2.231138,7.79216E-1
354,2.25242,7.6425E-1
355,2.272032,7.47852E-1
356,2.289878,7.30276E-1
357,2.305908,7.11771E-1
358,2.320109,6.9258E-1
359,2.332501,6.7293E-1
360,2.343134,6.53029E-1
361,2.35208,6.33064E-1
362,2.359429,6.13197E-1
363,2.365283,5.93568E-1
364,2.369752,5.74294E-1
365,2.372948,5.55468E-1
366,2.374986,5.37166E-1
367,2.375976,5.19444E-1
368,2.376026,5.02344E-1
369,2.375238,4.85894E-1
370,2.373706,4.7011E-1
371,2.371519,4.54998E-1
372,2.368758,4.40558E-1
373,2.365497,4.26783E-1
374,2.361803,4.1366E-1
375,2.357737,4.01176E-1
376,2.353353,3.8931E-1
377,2.348698,3.78044E-1
378,2.343816,3.67355E-1
379,2.338746,3.57222E-1
380,2.33352,3.47622E-1
381,2.328169,3.38532E-1
382,2.322718,3.29931E-1
383,2.317191,3.21798E-1
384,2.311607,3.14111E-1
385,2.305984,3.06852E-1
386,2.300338,2.99999E-1
387,2.294682,2.93537E-1
388,2.289026,2.87446E-1
389,2.283383,2.81713E-1
390,2.277759,2.7632E-1
391,2.272163,2.71254E-1
392,2.266602,2.66502E-1
393,2.261081,2.62051E-1
394,2.255605,2.57889E-1
395,2.250179,2.54006E-1
396,2.244807,2.50393E-1
397,2.239492,2.4704E-1
398,2.234238,2.43938E-1
399,2.229048,2.4108E-1
400,2.223924,2.38459E-1
401,2.218869,2.36069E-1
402,2.213886,2.33903E-1
403,2.208977,2.31957E-1
404,2.204145,2.30225E-1
405,2.199392,2.28704E-1
406,2.194723,2.2739E-1
407,2.190139,2.26278E-1
408,2.185644,2.25367E-1
409,2.181242,2.24653E-1
410,2.176936,2.24133E-1
411,2.172731,2.23805E-1
412,2.168632,2.23668E-1
413,2.164643,2.23718E-1
414,2.16077,2.23954E-1
415,2.15702,2.24374E-1
416,2.153398,2.24975E-1
417,2.149912,2.25755E-1
418,2.146569,2.26711E-1
419,2.143377,2.27841E-1
420,2.140346,2.29141E-1
421,2.137483,2.30607E-1
422,2.1348,2.32233E-1
423,2.132306,2.34015E-1
424,2.130012,2.35947E-1
425,2.127929,2.3802E-1
426,2.126067,2.40227E-1
427,2.124439,2.42557E-1
428,2.123055,2.44999E-1
429,2.121928,2.47541E-1
430,2.121067,2.50168E-1
431,2.120483,2.52865E-1
432,2.120185,2.55614E-1
433,2.120183,2.58396E-1
434,2.120482,2.6119E-1
435,2.121089,2.63975E-1
436,2.122008,2.66726E-1
437,2.123239,2.69418E-1
438,2.124781,2.72026E-1
439,2.126632,2.74522E-1
440,2.128784,2.76881E-1
441,2.131228,2.79074E-1
442,2.133951,2.81075E-1
443,2.136936,2.8286E-1
444,2.140166,2.84403E-1
445,2.143619,2.85682E-1
446,2.147268,2.86677E-1
447,2.151088,2.87371E-1
448,2.155049,2.87749E-1
449,2.15912,2.87801E-1
450,2.16327,2.87521E-1
451,2.167467,2.86903E-1
452,2.171677,2.85949E-1
453,2.175871,2.84663E-1
454,2.180015,2.83052E-1
455,2.184083,2.81128E-1
456,2.188046,2.78905E-1
457,2.191881,2.76398E-1
458,2.195564,2.73627E-1
459,2.199077,2.70612E-1
460,2.202403,2.67376E-1
461,2.20553,2.63941E-1
462,2.208445,2.60329E-1
463,2.211142,2.56565E-1
464,2.213616,2.52671E-1
465,2.215864,2.4867E-1
466,2.217886,2.44582E-1
467,2.219684,2.40429E-1
468,2.221261,2.3623E-1
469,2.222623,2.32002E-1
470,2.223775,2.27761E-1
471,2.224725,2.23523E-1
472,2.225482,2.19302E-1
473,2.226054,2.15108E-1
474,2.22645,2.10954E-1
475,2.22668,2.06847E-1
476,2.226754,2.02797E-1
477,2.226682,1.9881E-1
478,2.226472,1.94892E-1
479,2.226135,1.91047E-1
480,2.22568,1.8728E-1
481,2.225115,1.83593E-1
482,2.224449,1.79989E-1
483,2.22369,1.76469E-1
484,2.222847,1.73035E-1
485,2.221926,1.69687E-1
486,2.220934,1.66424E-1
487,2.219879,1.63248E-1
488,2.218766,1.60156E-1
489,2.2176,1.57148E-1
490,2.216388,1.54224E-1
491,2.215134,1.5138E-1
492,2.213844,1.48617E-1
493,2.212521,1.45932E-1
494,2.211169,1.43324E-1
495,2.209792,1.4079E-1
496,2.208394,1.38329E-1
497,2.206977,1.35938E-1
498,2.205545,1.33617E-1
499,2.204101,1.31362E-1
500,2.202646,1.29172E-1
501,2.201183,1.27045E-1
502,2.199714,1.24979E-1
503,2.198241,1.22972E-1
504,2.196766,1.21021E-1
505,2.19529,1.19127E-1
506,2.193814,1.17285E-1
507,2.192341,1.15495E-1
508,2.19087,1.13756E-1
509,2.189404,1.12064E-1
510,2.187943,1.10419E-1
511,2.186488,1.08819E-1
512,2.185039,1.07263E-1
513,2.183598,1.05749E-1
514,2.182165,1.04275E-1
515,2.180741,1.0284E-1
516,2.179326,1.01444E-1
517,2.177921,1.00084E-1
518,2.176526,9.87589E-2
519,2.175141,9.74683E-2
520,2.173766,9.62107E-2
521,2.172403,9.4985E-2
522,2.17105,9.37902E-2
523,2.16971,9.26251E-2
524,2.16838,9.14887E-2
525,2.167062,9.03803E-2
526,2.165756,8.92987E-2
527,2.164462,8.82431E-2
528,2.163179,8.72127E-2
529,2.161908,8.62066E-2
530,2.16065,8.52241E-2
531,2.159403,8.42644E-2
532,2.158168,8.33268E-2
533,2.156946,8.24105E-2
534,2.155735,8.15149E-2
535,2.154536,8.06394E-2
536,2.153348,7.97833E-2
537,2.152173,7.89459E-2
538,2.151009,7.81268E-2
539,2.149857,7.73254E-2
540,2.148716,7.65411E-2
541,2.147587,7.57734E-2
542,2.146469,7.50218E-2
543,2.145362,7.42858E-2
544,2.144266,7.3565E-2
545,2.143182,7.28589E-2
546,2.142108,7.21671E-2
547,2.141046,7.14892E-2
548,2.139994,7.08248E-2
549,2.138953,7.01734E-2
550,2.137922,6.95348E-2
551,2.136901,6.89085E-2
552,2.135891,6.82942E-2
553,2.134891,6.76916E-2
554,2.133901,6.71004E-2
555,2.132921,6.65202E-2
556,2.131951,6.59507E-2
557,2.130991,6.53917E-2
558,2.13004,6.48428E-2
559,2.129099,6.43039E-2
560,2.128167,6.37746E-2
561,2.127244,6.32547E-2
562,2.12633,6.27439E-2
563,2.125425,6.2242E-2
564,2.12453,6.17488E-2
565,2.123643,6.12641E-2
566,2.122764,6.07876E-2
567,2.121895,6.03191E-2
568,2.121033,5.98585E-2
569,2.120181,5.94055E-2
570,2.119336,5.896E-2
571,2.118499,5.85217E-2
572,2.117671,5.80905E-2
573,2.11685,5.76662E-2
574,2.116038,5.72487E-2
575,2.115233,5.68378E-2
576,2.114435,5.64333E-2
577,2.113646,5.60351E-2
578,2.112863,5.56431E-2
579,2.112088,5.52571E-2
580,2.11132,5.48769E-2
581,2.11056,5.45024E-2
582,2.109806,5.41336E-2
583,2.109059,5.37702E-2
584,2.10832,5.34122E-2
585,2.107587,5.30594E-2
586,2.106861,5.27118E-2
587,2.106141,5.23691E-2
588,2.105428,5.20313E-2
589,2.104721,5.16984E-2
590,2.104021,5.13701E-2
591,2.103327,5.10464E-2
592,2.102639,5.07272E-2
593,2.101957,5.04124E-2
594,2.101282,5.01019E-2
595,2.100612,4.97957E-2
596,2.099949,4.94935E-2
597,2.099291,4.91955E-2
598,2.098639,4.89013E-2
599,2.097992,4.86111E-2
600,2.097351,4.83247E-2
601,2.096716,4.8042E-2
602,2.096086,4.77629E-2
603,2.095462,4.74875E-2
604,2.094843,4.72155E-2
605,2.094229,4.6947E-2
606,2.09362,4.66819E-2
607,2.093017,4.64201E-2
608,2.092418,4.61616E-2
609,2.091825,4.59062E-2
610,2.091237,4.5654E-2
611,2.090653,4.54049E-2
612,2.090075,4.51588E-2
613,2.089501,4.49156E-2
614,2.088932,4.46753E-2
615,2.088367,4.44379E-2
616,2.087807,4.42033E-2
617,2.087252,4.39714E-2
618,2.086701,4.37423E-2
619,2.086155,4.35158E-2
620,2.085613,4.32919E-2
621,2.085076,4.30705E-2
622,2.084543,4.28517E-2
623,2.084014,4.26354E-2
624,2.083489,4.24215E-2
625,2.082968,4.22099E-2
626,2.082452,4.20007E-2
627,2.081939,4.17938E-2
628,2.081431,4.15892E-2
629,2.080926,4.13868E-2
630,2.080426,4.11867E-2
631,2.079929,4.09886E-2
632,2.079436,4.07927E-2
633,2.078947,4.05989E-2
634,2.078462,4.04071E-2
635,2.07798,4.02173E-2
636,2.077502,4.00295E-2
637,2.077028,3.98437E-2
638,2.076557,3.96598E-2
639,2.07609,3.94778E-2
640,2.075626,3.92977E-2
641,2.075166,3.91193E-2
642,2.07471,3.89428E-2
643,2.074256,3.87681E-2
644,2.073806,3.85951E-2
645,2.073359,3.84238E-2
646,2.072916,3.82543E-2
647,2.072476,3.80863E-2
648,2.072039,3.79201E-2
649,2.071605,3.77554E-2
650,2.071175,3.75924E-2
651,2.070747,3.74309E-2
652,2.070323,3.7271E-2
653,2.069902,3.71126E-2
654,2.069483,3.69557E-2
655,2.069068,3.68003E-2
656,2.068655,3.66463E-2
657,2.068246,3.64938E-2
658,2.067839,3.63427E-2
659,2.067436,3.6193E-2
660,2.067035,3.60446E-2
661,2.066637,3.58976E-2
662,2.066242,3.5752E-2
663,2.065849,3.56077E-2
664,2.065459,3.54647E-2
665,2.065072,3.53229E-2
666,2.064688,3.51825E-2
667,2.064306,3.50432E-2
668,2.063927,3.49052E-2
669,2.06355,3.47685E-2
670,2.063176,3.46329E-2
671,2.062805,3.44985E-2
672,2.062436,3.43652E-2
673,2.062069,3.42332E-2
674,2.061705,3.41022E-2
675,2.061344,3.39724E-2
676,2.060985,3.38436E-2
677,2.060628,3.3716E-2
678,2.060274,3.35894E-2
679,2.059922,3.34639E-2
680,2.059572,3.33395E-2
681,2.059224,3.32161E-2
682,2.058879,3.30937E-2
683,2.058537,3.29723E-2
684,2.058196,3.28519E-2
685,2.057857,3.27325E-2
686,2.057521,3.2614E-2
687,2.057187,3.24965E-2
688,2.056855,3.238E-2
689,2.056526,3.22644E-2
690,2.056198,3.21497E-2
691,2.055872,3.20359E-2
692,2.055549,3.19231E-2
693,2.055228,3.18111E-2
694,2.054908,3.17E-2
695,2.054591,3.15897E-2
696,2.054276,3.14803E-2
697,2.053962,3.13718E-2
698,2.053651,3.12641E-2
699,2.053341,3.11572E-2
700,2.053034,3.10512E-2
701,2.052728,3.09459E-2
702,2.052425,3.08415E-2
703,2.052123,3.07378E-2
704,2.051823,3.06349E-2
705,2.051525,3.05328E-2
706,2.051228,3.04315E-2
707,2.050934,3.03309E-2
708,2.050641,3.0231E-2
709,2.05035,3.01319E-2
710,2.050061,3.00335E-2
711,2.049774,2.99358E-2
712,2.049488,2.98388E-2
713,2.049204,2.97426E-2
714,2.048922,2.9647E-2
715,2.048642,2.95521E-2
716,2.048363,2.94579E-2
717,2.048086,2.93644E-2
718,2.04781,2.92715E-2
719,2.047536,2.91793E-2
720,2.047264,2.90877E-2
721,2.046993,2.89968E-2
722,2.046724,2.89065E-2
723,2.046456,2.88168E-2
724,2.04619,2.87278E-2
725,2.045926,2.86394E-2
726,2.045663,2.85516E-2
727,2.045402,2.84644E-2
728,2.045142,2.83777E-2
729,2.044884,2.82917E-2
730,2.044627,2.82063E-2
731,2.044371,2.81214E-2
732,2.044118,2.80371E-2
733,2.043865,2.79534E-2
734,2.043614,2.78702E-2
735,2.043364,2.77876E-2
736,2.043116,2.77055E-2
737,2.04287,2.7624E-2
738,2.042624,2.7543E-2
739,2.04238,2.74625E-2
740,2.042138,2.73826E-2
741,2.041896,2.73032E-2
742,2.041656,2.72243E-2
743,2.041418,2.71459E-2
744,2.041181,2.7068E-2
745,2.040945,2.69906E-2
746,2.04071,2.69137E-2
747,2.040477,2.68373E-2
748,2.040245,2.67614E-2
749,2.040014,2.66859E-2
750,2.039784,2.66109E-2
751,2.039556,2.65365E-2
752,2.039329,2.64624E-2
753,2.039103,2.63889E-2
754,2.038879,2.63157E-2
755,2.038656,2.62431E-2
756,2.038433,2.61709E-2
757,2.038213,2.60991E-2
758,2.037993,2.60278E-2
759,2.037774,2.59569E-2
760,2.037557,2.58864E-2
761,2.037341,2.58164E-2
762,2.037126,2.57468E-2
763,2.036912,2.56776E-2
764,2.036699,2.56088E-2
765,2.036487,2.55405E-2
766,2.036277,2.54725E-2
767,2.036067,2.5405E-2
768,2.035859,2.53378E-2
769,2.035652,2.52711E-2
770,2.035446,2.52047E-2
771,2.035241,2.51387E-2
772,2.035037,2.50731E-2
773,2.034834,2.50079E-2
774,2.034632,2.49431E-2
775,2.034431,2.48786E-2
776,2.034231,2.48146E-2
777,2.034033,2.47509E-2
778,2.033835,2.46875E-2
779,2.033638,2.46245E-2
780,2.033442,2.45619E-2
781,2.033248,2.44996E-2
782,2.033054,2.44377E-2
783,2.032861,2.43762E-2
784,2.032669,2.43149E-2
785,2.032479,2.42541E-2
786,2.032289,2.41935E-2
787,2.0321,2.41333E-2
788,2.031912,2.40735E-2
789,2.031725,2.40139E-2
790,2.031539,2.39547E-2
791,2.031354,2.38958E-2
792,2.03117,2.38373E-2
793,2.030987,2.3779E-2
794,2.030804,2.37211E-2
795,2.030623,2.36635E-2
796,2.030442,2.36062E-2
797,2.030263,2.35493E-2
798,2.030084,2.34926E-2
799,2.029906,2.34362E-2
800,2.029729,2.33801E-2
801,2.029553,2.33244E-2
802,2.029378,2.32689E-2
803,2.029203,2.32137E-2
804,2.02903,2.31588E-2
805,2.028857,2.31042E-2
806,2.028685,2.30499E-2
807,2.028514,2.29959E-2
808,2.028344,2.29422E-2
809,2.028174,2.28887E-2
810,2.028006,2.28355E-2
811,2.027838,2.27826E-2
812,2.027671,2.273E-2
813,2.027505,2.26776E-2
814,2.027339,2.26255E-2
815,2.027175,2.25737E-2
816,2.027011,2.25221E-2
817,2.026848,2.24708E-2
818,2.026686,2.24198E-2
819,2.026524,2.2369E-2
820,2.026363,2.23185E-2
821,2.026203,2.22682E-2
822,2.026044,2.22182E-2
823,2.025886,2.21684E-2
824,2.025728,2.21189E-2
825,2.025571,2.20696E-2
826,2.025415,2.20206E-2
827,2.025259,2.19718E-2
828,2.025104,2.19233E-2
829,2.02495,2.1875E-2
830,2.024797,2.18269E-2
831,2.024644,2.17791E-2
832,2.024492,2.17315E-2
833,2.024341,2.16841E-2
834,2.02419,2.1637E-2
835,2.02404,2.15901E-2
836,2.023891,2.15434E-2
837,2.023743,2.14969E-2
838,2.023595,2.14507E-2
839,2.023448,2.14047E-2
840,2.023301,2.13589E-2
841,2.023155,2.13133E-2
842,2.02301,2.1268E-2
843,2.022866,2.12228E-2
844,2.022722,2.11779E-2
845,2.022579,2.11332E-2
846,2.022436,2.10887E-2
847,2.022294,2.10444E-2
848,2.022153,2.10003E-2
849,2.022012,2.09564E-2
850,2.021872,2.09127E-2
851,2.021733,2.08692E-2
852,2.021594,2.0826E-2
853,2.021456,2.07829E-2
854,2.021318,2.074E-2
855,2.021181,2.06973E-2
856,2.021045,2.06548E-2
857,2.020909,2.06126E-2
858,2.020774,2.05705E-2
859,2.020639,2.05285E-2
860,2.020505,2.04868E-2
861,2.020372,2.04453E-2
862,2.020239,2.0404E-2
863,2.020107,2.03628E-2
864,2.019975,2.03218E-2
865,2.019844,2.0281E-2
866,2.019713,2.02404E-2
867,2.019583,2.02E-2
868,2.019454,2.01598E-2
869,2.019325,2.01197E-2
870,2.019197,2.00798E-2
871,2.019069,2.00401E-2
872,2.018942,2.00006E-2
873,2.018815,1.99612E-2
874,2.018689,1.9922E-2
875,2.018564,1.9883E-2
876,2.018439,1.98441E-2
877,2.018314,1.98054E-2
878,2.01819,1.97669E-2
879,2.018067,1.97286E-2
880,2.017944,1.96904E-2
881,2.017821,1.96524E-2
882,2.0177,1.96145E-2
883,2.017578,1.95768E-2
884,2.017457,1.95393E-2
885,2.017337,1.95019E-2
886,2.017217,1.94647E-2
887,2.017098,1.94277E-2
888,2.016979,1.93908E-2
889,2.01686,1.9354E-2
890,2.016743,1.93174E-2
891,2.016625,1.9281E-2
892,2.016508,1.92447E-2
893,2.016392,1.92086E-2
894,2.016276,1.91726E-2
895,2.016161,1.91368E-2
896,2.016046,1.91011E-2
897,2.015931,1.90656E-2
898,2.015817,1.90302E-2
899,2.015703,1.89949E-2
900,2.01559,1.89598E-2
901,2.015478,1.89249E-2
902,2.015366,1.88901E-2
903,2.015254,1.88554E-2
904,2.015143,1.88209E-2
905,2.015032,1.87865E-2
906,2.014921,1.87522E-2
907,2.014811,1.87181E-2
908,2.014702,1.86842E-2
909,2.014593,1.86503E-2
910,2.014484,1.86166E-2
911,2.014376,1.85831E-2
912,2.014268,1.85497E-2
913,2.014161,1.85164E-2
914,2.014054,1.84832E-2
915,2.013948,1.84502E-2
916,2.013842,1.84173E-2
917,2.013736,1.83845E-2
918,2.013631,1.83519E-2
919,2.013526,1.83194E-2
920,2.013422,1.8287E-2
921,2.013318,1.82547E-2
922,2.013215,1.82226E-2
923,2.013111,1.81906E-2
924,2.013009,1.81587E-2
925,2.012906,1.81269E-2
926,2.012805,1.80953E-2
927,2.012703,1.80638E-2
928,2.012602,1.80324E-2
929,2.012501,1.80012E-2
930,2.012401,1.797E-2
931,2.012301,1.7939E-2
932,2.012201,1.79081E-2
933,2.012102,1.78773E-2
934,2.012004,1.78466E-2
935,2.011905,1.7816E-2
936,2.011807,1.77856E-2
937,2.01171,1.77553E-2
938,2.011612,1.77251E-2
939,2.011515,1.7695E-2
940,2.011419,1.7665E-2
941,2.011323,1.76351E-2
942,2.011227,1.76054E-2
943,2.011132,1.75757E-2
944,2.011037,1.75462E-2
945,2.010942,1.75167E-2
946,2.010848,1.74874E-2
947,2.010754,1.74582E-2
948,2.01066,1.74291E-2
949,2.010567,1.74001E-2
950,2.010474,1.73712E-2
951,2.010381,1.73424E-2
952,2.010289,1.73138E-2
953,2.010197,1.72852E-2
954,2.010106,1.72567E-2
955,2.010015,1.72284E-2
956,2.009924,1.72001E-2
957,2.009833,1.7172E-2
958,2.009743,1.71439E-2
959,2.009654,1.71159E-2
960,2.009564,1.70881E-2
961,2.009475,1.70603E-2
962,2.009386,1.70327E-2
963,2.009298,1.70051E-2
964,2.00921,1.69777E-2
965,2.009122,1.69503E-2
966,2.009034,1.69231E-2
967,2.008947,1.68959E-2
968,2.00886,1.68688E-2
969,2.008774,1.68419E-2
970,2.008688,1.6815E-2
971,2.008602,1.67882E-2
972,2.008516,1.67615E-2
973,2.008431,1.67349E-2
974,2.008346,1.67084E-2
975,2.008261,1.6682E-2
976,2.008177,1.66557E-2
977,2.008093,1.66295E-2
978,2.008009,1.66034E-2
979,2.007926,1.65773E-2
980,2.007843,1.65514E-2
981,2.00776,1.65255E-2
982,2.007677,1.64997E-2
983,2.007595,1.64741E-2
984,2.007513,1.64485E-2
985,2.007432,1.6423E-2
986,2.00735,1.63975E-2
987,2.007269,1.63722E-2
988,2.007188,1.6347E-2
989,2.007108,1.63218E-2
990,2.007028,1.62967E-2
991,2.006948,1.62717E-2
992,2.006868,1.62468E-2
993,2.006789,1.6222E-2
994,2.00671,1.61973E-2
995,2.006631,1.61726E-2
996,2.006553,1.61481E-2
997,2.006475,1.61236E-2
998,2.006397,1.60992E-2
999,2.006319,1.60748E-2
1000,2.006242,1.60506E-2
1001,2.006165,1.60264E-2
1002,2.006088,1.60024E-2
1003,2.006011,1.59783E-2
1004,2.005935,1.59544E-2
1005,2.005859,1.59306E-2
1006,2.005783,1.59068E-2
1007,2.005708,1.58831E-2
1008,2.005632,1.58595E-2
1009,2.005557,1.5836E-2
1010,2.005483,1.58125E-2
1011,2.005408,1.57892E-2
1012,2.005334,1.57659E-2
1013,2.00526,1.57426E-2
1014,2.005186,1.57195E-2
1015,2.005113,1.56964E-2
1016,2.00504,1.56734E-2
1017,2.004967,1.56505E-2
1018,2.004894,1.56276E-2
1019,2.004822,1.56048E-2
1020,2.00475,1.55821E-2
1021,2.004678,1.55595E-2
1022,2.004606,1.55369E-2
1023,2.004535,1.55144E-2
1024,2.004463,1.5492E-2
1025,2.004393,1.54697E-2
1026,2.004322,1.54474E-2
1027,2.004251,1.54252E-2
1028,2.004181,1.54031E-2
1029,2.004111,1.5381E-2
1030,2.004041,1.5359E-2
1031,2.003972,1.53371E-2
1032,2.003903,1.53152E-2
1033,2.003834,1.52934E-2
1034,2.003765,1.52717E-2
1035,2.003696,1.52501E-2
1036,2.003628,1.52285E-2
1037,2.00356,1.5207E-2
1038,2.003492,1.51855E-2
1039,2.003424,1.51641E-2
1040,2.003357,1.51428E-2
1041,2.00329,1.51216E-2
1042,2.003223,1.51004E-2
1043,2.003156,1.50793E-2
1044,2.003089,1.50582E-2
1045,2.003023,1.50372E-2
1046,2.002957,1.50163E-2
1047,2.002891,1.49954E-2
1048,2.002825,1.49746E-2
1049,2.00276,1.49539E-2
1050,2.002695,1.49332E-2
1051,2.00263,1.49126E-2
1052,2.002565,1.48921E-2
1053,2.0025,1.48716E-2
1054,2.002436,1.48512E-2
1055,2.002372,1.48308E-2
1056,2.002308,1.48105E-2
1057,2.002244,1.47903E-2
1058,2.002181,1.47701E-2
1059,2.002117,1.475E-2
1060,2.002054,1.47299E-2
1061,2.001991,1.47099E-2
1062,2.001928,1.469E-2
1063,2.001866,1.46701E-2
1064,2.001804,1.46503E-2
1065,2.001742,1.46305E-2
1066,2.00168,1.46108E-2
1067,2.001618,1.45912E-2
1068,2.001556,1.45716E-2
1069,2.001495,1.45521E-2
1070,2.001434,1.45326E-2
1071,2.001373,1.45132E-2
1072,2.001312,1.44938E-2
1073,2.001252,1.44745E-2
1074,2.001192,1.44553E-2
1075,2.001131,1.44361E-2
1076,2.001071,1.4417E-2
1077,2.001012,1.43979E-2
1078,2.000952,1.43789E-2
1079,2.000893,1.43599E-2
1080,2.000834,1.4341E-2
1081,2.000775,1.43221E-2
1082,2.000716,1.43033E-2
1083,2.000657,1.42846E-2
1084,2.000599,1.42659E-2
1085,2.000541,1.42473E-2
1086,2.000482,1.42287E-2
1087,2.000425,1.42101E-2
1088,2.000367,1.41917E-2
1089,2.000309,1.41732E-2
1090,2.000252,1.41549E-2
1091,2.000195,1.41365E-2
1092,2.000138,1.41183E-2
1093,2.000081,1.41E-2
1094,2.000025,1.40819E-2
1095,1.999968,1.40638E-2
1096,1.999912,1.40457E-2
1097,1.999856,1.40277E-2
1098,1.9998,1.40097E-2
1099,1.999744,1.39918E-2
1100,1.999689,1.39739E-2
1101,1.999633,1.39561E-2
1102,1.999578,1.39384E-2
1103,1.999523,1.39207E-2
1104,1.999468,1.3903E-2
1105,1.999413,1.38854E-2
1106,1.999359,1.38678E-2
1107,1.999304,1.38503E-2
1108,1.99925,1.38328E-2
1109,1.999196,1.38154E-2
1110,1.999142,1.3798E-2
1111,1.999089,1.37807E-2
1112,1.999035,1.37634E-2
1113,1.998982,1.37462E-2
1114,1.998928,1.3729E-2
1115,1.998875,1.37119E-2
1116,1.998822,1.36948E-2
1117,1.99877,1.36778E-2
1118,1.998717,1.36608E-2
1119,1.998665,1.36438E-2
1120,1.998612,1.36269E-2
1121,1.99856,1.361E-2
1122,1.998508,1.35932E-2
1123,1.998457,1.35765E-2
1124,1.998405,1.35597E-2
1125,1.998354,1.35431E-2
1126,1.998302,1.35264E-2
1127,1.998251,1.35099E-2
1128,1.9982,1.34933E-2
1129,1.998149,1.34768E-2
1130,1.998099,1.34604E-2
1131,1.998048,1.34439E-2
1132,1.997998,1.34276E-2
1133,1.997947,1.34113E-2
1134,1.997897,1.3395E-2
1135,1.997847,1.33787E-2
1136,1.997798,1.33625E-2
1137,1.997748,1.33464E-2
1138,1.997698,1.33303E-2
1139,1.997649,1.33142E-2
1140,1.9976,1.32982E-2
1141,1.997551,1.32822E-2
1142,1.997502,1.32663E-2
1143,1.997453,1.32504E-2
1144,1.997405,1.32345E-2
1145,1.997356,1.32187E-2
1146,1.997308,1.32029E-2
1147,1.99726,1.31872E-2
1148,1.997211,1.31715E-2
1149,1.997164,1.31559E-2
1150,1.997116,1.31403E-2
1151,1.997068,1.31247E-2
1152,1.997021,1.31092E-2
1153,1.996973,1.30937E-2
1154,1.996926,1.30782E-2
1155,1.996879,1.30628E-2
1156,1.996832,1.30474E-2
1157,1.996785,1.30321E-2
1158,1.996739,1.30168E-2
1159,1.996692,1.30016E-2
1160,1.996646,1.29864E-2
1161,1.996599,1.29712E-2
1162,1.996553,1.2956E-2
1163,1.996507,1.2941E-2
1164,1.996461,1.29259E-2
1165,1.996416,1.29109E-2
1166,1.99637,1.28959E-2
1167,1.996325,1.28809E-2
1168,1.996279,1.2866E-2
1169,1.996234,1.28512E-2
1170,1.996189,1.28363E-2
1171,1.996144,1.28215E-2
1172,1.996099,1.28068E-2
1173,1.996055,1.27921E-2
1174,1.99601,1.27774E-2
1175,1.995966,1.27627E-2
1176,1.995921,1.27481E-2
1177,1.995877,1.27336E-2
1178,1.995833,1.2719E-2
1179,1.995789,1.27045E-2
1180,1.995745,1.26901E-2
1181,1.995702,1.26756E-2
1182,1.995658,1.26612E-2
1183,1.995615,1.26469E-2
1184,1.995571,1.26326E-2
1185,1.995528,1.26183E-2
1186,1.995485,1.2604E-2
1187,1.995442,1.25898E-2
1188,1.995399,1.25756E-2
1189,1.995357,1.25615E-2
1190,1.995314,1.25474E-2
1191,1.995272,1.25333E-2
1192,1.995229,1.25192E-2
1193,1.995187,1.25052E-2
1194,1.995145,1.24913E-2
1195,1.995103,1.24773E-2
1196,1.995061,1.24634E-2
1197,1.99502,1.24495E-2
1198,1.994978,1.24357E-2
1199,1.994936,1.24219E-2
1200,1.994895,1.24081E-2

File: materials/CsPbBr1.3Cl1.7.csv
Wavelength_nm,n,k
455.0,2.06523,0.41812
456.0,2.12657,0.49649
457.0,2.2312,0.55354
458.0,2.36386,0.5579
459.0,2.48366,0.49849
460.0,2.5558,0.40108
461.0,2.57843,0.30236
462.0,2.56956,0.22188
463.0,2.54626,0.16233
464.0,2.51849,0.11979
465.0,2.49088,0.08954
466.0,2.46524,0.06784
467.0,2.4421,0.05206
468.0,2.42141,0.0404
469.0,2.40294,0.03164
470.0,2.38642,0.02498
471.0,2.37158,0.01985
472.0,2.35817,0.01585
473.0,2.34598,0.01269
474.0,2.33485,0.01019
475.0,2.32463,0.00818
476.0,2.31518,0.00657
477.0,2.30642,0.00527
478.0,2.29826,0.00421
479.0,2.29061,0.00335
480.0,2.28344,0.00264
481.0,2.27667,0.00207
482.0,2.27027,0.0016
483.0,2.2642,0.00123
484.0,2.25843,0.000918
485.0,2.25292,0.000672
486.0,2.24766,0.000477
487.0,2.24263,0.000325
488.0,2.23779,0.000208
489.0,2.23314,0.000122
490.0,2.22867,6.2e-05
491.0,2.22436,2.4e-05
492.0,2.2202,4e-06
493.0,2.21618,0.0
494.0,2.2123,0.0
495.0,2.20854,0.0
496.0,2.20489,0.0
497.0,2.20134,0.0
498.0,2.19789,0.0
499.0,2.19452,0.0
500.0,2.19123,0.0

File: materials/CsPbBr2Cl-2.csv
Wavelength_nm,n,k
375.17401392111367,1.6869651822949694,0.6258719347065447
381.6705336426914,1.7109317298438536,0.592675209658073
388.1670533642691,1.7509754478107442,0.558049402794667
396.28770301624127,1.8150976193851127,0.5253512814072643
404.4083526682134,1.8792197909594823,0.4925638424064277
415.7772621809745,1.9191516028677795,0.4695267368441993
425.52204176334106,1.9591207167956075,0.4540502245868513
438.51508120649646,1.9990152266843728,0.4475682813467522
451.5081206496519,2.038909736573138,0.4480006456640464
462.06496519721577,2.119053125536216,0.5135284251562108
474.245939675174,2.175043456852754,0.7421656433479308
486.4269141531322,2.2390723733782947,0.0525771965294201
497.7958236658933,2.311158526122604,0.0
509.9767981438515,2.3269559313941257,0.0
525.4060324825986,2.3185629769995746,0.0
538.399071925754,2.2941488052163144,0.0
552.2041763341067,2.2456002267962787,0.0
566.0092807424594,2.2211674040032525,0.0
581.4385150812064,2.1886586939816923,0.0
599.3039443155452,2.1641326161398378,0.0
614.7331786542923,2.16377824695429,0.0
626.9141531322505,2.1634984818078054,0.0
640.7192575406032,2.131027073805776,0.0
656.1484918793503,2.090479778575212,0.0
671.5777262180975,2.066009653762655,0.0
686.1948955916473,2.105866861631889,0.0
694.3155452436195,2.0976417663252294,0.0

File: materials/CsPbBr2I-2.csv
Wavelength_nm,n,k
371.26093693036825,1.5000000000000009,0.5457038391224868
378.7253919066716,1.5000000000000009,0.5353356890459368
392.0023696682465,1.5247252747252753,0.5351619679414245
403.6296937659497,1.5824175824175828,0.5604395604395607
421.0649835946045,1.648351648351649,0.5530699259512821
440.1658767772512,1.7390109890109895,0.5439560439560442
458.4396646008021,1.8379120879120885,0.5393677319659196
476.72256653299314,1.9697802197802203,0.5598155277441275
497.4890630696318,2.085164835164836,0.5359328222303166
519.9097703244623,2.1840659340659347,0.4922256562881566
539.8354903390449,2.258241758241759,0.4553931825296148
555.6142909223479,2.332417582417583,0.4202596416453721
574.7106270506746,2.406593406593408,0.4043953024582234
597.9721108275611,2.546703296703297,0.383369454541795
612.9192489974481,2.612637362637363,0.420329670329671
624.5374589865112,2.637362637362638,0.389428753065117
634.4832300401022,2.612637362637363,0.2531281601833748
646.087768866205,2.5879120879120885,0.1012538922322915
654.3656580386439,2.530219780219781,0.0447411756485484
665.9610827561065,2.472527472527473,0.0
679.2175537732411,2.423076923076924,0.0
689.1542107181918,2.365384615384616,0.0

File: materials/CsPbBr3.csv
Wavelength_nm,n,k
500.0,2.2928,0.16069
500.8997995991984,2.2882110220440883,0.16859024048096186
501.7995991983968,2.2837979559118238,0.17724210420841666
502.69939879759517,2.279637735470942,0.18673651302605185
503.5991983967936,2.275813286573146,0.19717637274549127
504.498997995992,2.2724434669338676,0.2086765731462928
505.3987975951904,2.269673126252505,0.22135202404809629
506.2985971943888,2.2676949498998,0.23532060120240478
507.19839679358716,2.266767615230461,0.2507081963927854
508.09819639278555,2.2672015631262528,0.26763382765531024
508.99799599198394,2.2694150701402807,0.286178697394789
509.8977955911824,2.2742860521042085,0.30656404809619286
510.7975951903808,2.2822815631262525,0.3284450100200404
511.69739478957916,2.2941985370741484,0.35150042084168354
512.5971943887776,2.310911923847695,0.37510995991983964
513.496993987976,2.3332751703406824,0.3982692184368749
514.3967935871743,2.36196883767535,0.41950486973947854
515.2965931863728,2.3972736472945906,0.43686695390781605
516.1963927855711,2.438781382765529,0.44802877755511006
517.0961923847696,2.485106312625251,0.45053503006012013
517.9959919839679,2.533713486973945,0.44225687374749545
518.8957915831663,2.5802155511022042,0.4209449498997997
519.7955911823648,2.6205025851703425,0.38923202404809454
520.6953907815631,2.6517225050100195,0.349961503006013
521.5951903807616,2.6725643486973953,0.30666545090180225
522.4949899799599,2.6832086372745487,0.26276208416833846
523.3947895791583,2.68494875751503,0.22097741482965882
524.2945891783567,2.6796679759519044,0.18309731462926057
525.1943887775551,2.669359158316633,0.15000094188376772
526.0941883767536,2.6558112625250496,0.12185356713426741
526.9939879759519,2.640442685370742,0.09838679358717492
527.8937875751503,2.624296513026052,0.07944258517034013
528.7935871743487,2.608184789579159,0.06388567134268602
529.6933867735471,2.5924736072144285,0.051163286573146165
530.5931863727455,2.5773961523046083,0.04080002004007954
531.4929859719439,2.5630784368737474,0.032373707414829714
532.3927855711423,2.549576032064128,0.0255297595190378
533.2925851703407,2.5368993587174353,0.019985631262525172
534.1923847695391,2.525028657314629,0.015509298597194285
535.0921843687374,2.5139271142284576,0.011894088176352834
535.9919839679359,2.5035524248496994,0.009005731462925826
536.8917835671343,2.4939268336673344,0.006741623246492843
537.7915831663327,2.48491749498998,0.004942244488977971
538.6913827655311,2.476468537074148,0.003516753507013968
539.5911823647294,2.4685417434869743,0.0024096993987976225
540.4909819639279,2.461102144288577,0.0015672144288576965
541.3907815631262,2.4541108617234473,0.0009423346693387004
542.2905811623247,2.447531743486974,0.0005001342685370717
543.1903807615231,2.4413387174348693,0.00021244689378756445
544.0901803607214,2.4355117034068137,5.18597194388783e-05
544.9899799599199,2.430040921843687,5.711422845669191e-07
545.8897795591182,2.424952745490982,0.0
546.7895791583167,2.4201452304609217,0.0
547.689378757515,2.41557621242485,0.0
548.5891783567134,2.411209619238477,0.0
549.4889779559119,2.4070300400801603,0.0
550.3887775551102,2.4030227054108217,0.0
551.2885771543087,2.399169519038076,0.0
552.188376753507,2.395458376753507,0.0
553.0881763527054,2.391880521042084,0.0
553.9879759519038,2.3884162925851706,0.0
554.8877755511022,2.3850852304609216,0.0
555.7875751503007,2.3818504809619236,0.0
556.687374749499,2.3787116833667334,0.0
557.5871743486974,2.3756629659318635,0.0
558.4869739478958,2.372697334669339,0.0
559.3867735470942,2.3698077955911825,0.0
560.2865731462925,2.3669930861723447,0.0
561.186372745491,2.364254609218437,0.0
562.0861723446894,2.3615801002004004,0.0
562.9859719438878,2.3589706813627256,0.0
563.8857715430862,2.356432124248497,0.0
564.7855711422845,2.3539496793587174,0.0
565.685370741483,2.351516352705411,0.0
566.5851703406813,2.349136853707415,0.0
567.4849699398798,2.3468084769539077,0.0
568.3847695390782,2.3445280761523044,0.0
569.2845691382765,2.342295651302605,0.0
570.184368737475,2.34010751503006,0.0
571.0841683366733,2.3379530460921845,0.0
571.9839679358718,2.33584751503006,0.0
572.8837675350701,2.333777334669339,0.0
573.7835671342685,2.3317469739478955,0.0
574.683366733467,2.3297565931863726,0.0
575.5831663326653,2.3277945290581163,0.0
576.4829659318638,2.325866112224449,0.0
577.3827655310621,2.323973847695391,0.0
578.2825651302605,2.322110741482966,0.0
579.1823647294589,2.320275270541082,0.0
580.0821643286573,2.3184773146292583,0.0
580.9819639278558,2.3166957114228457,0.0
581.8817635270541,2.314949378757515,0.0
582.7815631262525,2.31323503006012,0.0
583.6813627254509,2.3115390380761522,0.0
584.5811623246493,2.309870661322645,0.0
585.4809619238476,2.3082294589178356,0.0
586.3807615230461,2.3066084368737476,0.0
587.2805611222445,2.3050062124248494,0.0
588.1803607214429,2.303427975951904,0.0
589.0801603206413,2.3018737274549097,0.0
589.9799599198396,2.3003440681362726,0.0
590.8797595190381,2.298832004008016,0.0
591.7795591182364,2.29734372745491,0.0
592.6793587174349,2.295872645290581,0.0
593.5791583166333,2.2944175551102206,0.0
594.4789579158316,2.292983246492986,0.0
595.3787575150301,2.291569138276553,0.0
596.2785571142284,2.2901710220440883,0.0
597.1783567134269,2.288788897795591,0.0
598.0781563126252,2.287422765531062,0.0
598.9779559118236,2.2860730661322646,0.0
599.8777555110221,2.2847409218436874,0.0
600.7775551102204,2.2834247695390784,0.0
601.6773547094189,2.282131382765531,0.0
602.5771543086172,2.2808446693386775,0.0
603.4769539078156,2.279572264529058,0.0
604.376753507014,2.278320080160321,0.0
605.2765531062124,2.277081122244489,0.0
606.1763527054109,2.275851923847695,0.0
607.0761523046092,2.2746387174348697,0.0
607.9759519038076,2.273441983967936,0.0
608.875751503006,2.272254008016032,0.0
609.7755511022044,2.271081783567134,0.0
610.6753507014027,2.2699187975951904,0.0
611.5751503006012,2.2687695591182364,0.0
612.4749498997996,2.2676315631262525,0.0
613.374749498998,2.2665053106212425,0.0
614.2745490981964,2.2653923046092186,0.0
615.1743486973947,2.2642890380761522,0.0
616.0741482965932,2.2632010220440884,0.0
616.9739478957915,2.26212126252505,0.0
617.87374749499,2.261050240480962,0.0
618.7735470941884,2.2599949498997995,0.0
619.6733466933867,2.2589489178356716,0.0
620.5731462925852,2.2579108817635274,0.0
621.4729458917835,2.2568855711422846,0.0
622.372745490982,2.2558687975951903,0.0
623.2725450901803,2.2548574749498997,0.0
624.1723446893787,2.2538604208416833,0.0
625.0721442885772,2.252871362725451,0.0
625.9719438877755,2.251890581162325,0.0
626.871743486974,2.250927234468938,0.0
627.7715430861723,2.2499644488977957,0.0
628.6713426853707,2.249015090180361,0.0
629.5711422845691,2.248076012024048,0.0
630.4709418837675,2.247140220440882,0.0
631.370741482966,2.2462118436873744,0.0
632.2705410821643,2.245296753507014,0.0
633.1703406813627,2.2443879559118236,0.0
634.0701402805612,2.2434805611222446,0.0
634.9699398797595,2.242589759519038,0.0
635.8697394789579,2.241707655310621,0.0
636.7695390781563,2.2408335470941885,0.0
637.6693386773547,2.239960741482966,0.0
638.5691382765531,2.2390993186372747,0.0
639.4689378757515,2.238244509018036,0.0
640.36873747495,2.2373970741482965,0.0
641.2685370741483,2.2365602605210424,0.0
642.1683366733466,2.235725130260521,0.0
643.0681362725451,2.234897995991984,0.0
643.9679358717435,2.2340791783567133,0.0
644.8677354709419,2.2332690380761524,0.0
645.7675350701403,2.232459218436874,0.0
646.6673346693387,2.231662745490982,0.0
647.5671342685371,2.2308709218436875,0.0
648.4669338677354,2.23008376753507,0.0
649.3667334669339,2.229304609218437,0.0
650.2665330661323,2.2285334468937874,0.0
651.1663326653306,2.227768617234469,0.0
652.0661322645291,2.2270044488977954,0.0
652.9659318637275,2.226248617234469,0.0
653.8657314629259,2.2255014428857716,0.0
654.7655310621242,2.224762264529058,0.0
655.6653306613226,2.2240244288577156,0.0
656.5651302605211,2.2232922444889778,0.0
657.4649298597194,2.2225680561122245,0.0
658.3647294589179,2.221848216432866,0.0
659.2645290581163,2.221131022044088,0.0
660.1643286573146,2.2204218236472943,0.0
661.064128256513,2.21971997995992,0.0
661.9639278557114,2.219018136272545,0.0
662.8637274549098,2.2183249298597194,0.0
663.7635270541082,2.217639719438878,0.0
664.6633266533066,2.2169558717434867,0.0
665.5631262525051,2.216277655310621,0.0
666.4629258517034,2.215607434869739,0.0
667.3627254509017,2.2149415831663326,0.0
668.2625250501002,2.214278356713427,0.0
669.1623246492986,2.2136215030060122,0.0
670.062124248497,2.2129652705410825,0.0
670.9619238476954,2.212317414829659,0.0
671.8617234468938,2.2116781763527054,0.0
672.7615230460922,2.2110393186372743,0.0
673.6613226452906,2.210407074148297,0.0
674.561122244489,2.2097772144288577,0.0
675.4609218436874,2.2091519639278556,0.0
676.3607214428857,2.2085311022044087,0.0
677.2605210420842,2.2079128456913826,0.0
678.1603206412826,2.2073009819639275,0.0
679.060120240481,2.2066897194388777,0.0
679.9599198396794,2.2060868537074145,0.0
680.8597194388777,2.2054925851703406,0.0
681.7595190380762,2.2048987174348698,0.0
682.6593186372745,2.204304849699399,0.0
683.559118236473,2.2037165731462927,0.0
684.4589178356714,2.20313629258517,0.0
685.3587174348697,2.2025604208416834,0.0
686.2585170340682,2.201984549098196,0.0
687.1583166332665,2.201410260521042,0.0
688.058116232465,2.200843967935872,0.0
688.9579158316633,2.2002860921843688,0.0
689.8577154308617,2.199719639278557,0.0
690.7575150300602,2.1991679158316635,0.0
691.6573146292585,2.1986190380761523,0.0
692.557114228457,2.198070160320641,0.0
693.4569138276553,2.1975258517034066,0.0
694.3567134268537,2.196985971943888,0.0
695.2565130260521,2.196446092184369,0.0
696.1563126252505,2.1959077755511025,0.0
697.056112224449,2.1953774549098193,0.0
697.9559118236473,2.1948555711422846,0.0
698.8557114228457,2.1943336873747494,0.0
699.7555110220441,2.1938118036072143,0.0
700.6553106212425,2.1932964729458915,0.0
701.5551102204408,2.1927835871743486,0.0
702.4549098196393,2.1922707014028058,0.0
703.3547094188377,2.1917613627254506,0.0
704.2545090180361,2.1912574749498996,0.0
705.1543086172345,2.1907551302605213,0.0
706.0541082164328,2.190260240480962,0.0
706.9539078156313,2.189765350701403,0.0
707.8537074148296,2.189270460921844,0.0
708.7535070140281,2.188783106212425,0.0
709.6533066132265,2.1882972144288577,0.0
710.5531062124248,2.1878168537074147,0.0
711.4529058116233,2.1873399599198398,0.0
712.3527054108216,2.1868630661322648,0.0
713.2525050100201,2.1863886973947895,0.0
714.1523046092184,2.1859208016032063,0.0
715.0521042084168,2.185452905811623,0.0
715.9519038076153,2.1849850100200396,0.0
716.8517034068136,2.184525631262525,0.0
717.7515030060121,2.184066733466934,0.0
718.6513026052104,2.1836078356713426,0.0
719.5511022044088,2.1831544488977954,0.0
720.4509018036072,2.1827045490981964,0.0
721.3507014028056,2.182258156312625,0.0
722.2505010020041,2.181817254509018,0.0
723.1503006012024,2.181376352705411,0.0
724.0501002004008,2.1809354509018033,0.0
724.9498997995992,2.1804945490981966,0.0
725.8496993987976,2.180062144288577,0.0
726.7494989979959,2.179630240480962,0.0
727.6492985971944,2.179198336673347,0.0
728.5490981963928,2.1787719238476955,0.0
729.4488977955912,2.178349018036072,0.0
730.3486973947896,2.177926112224449,0.0
731.2484969939879,2.1775032064128257,0.0
732.1482965931864,2.1770817835671346,0.0
733.0480961923847,2.176667875751503,0.0
733.9478957915832,2.1762539679358714,0.0
734.8476953907816,2.1758485370741485,0.0
735.7474949899799,2.1754436272545092,0.0
736.6472945891784,2.1750387174348695,0.0
737.5470941883767,2.1746338076152303,0.0
738.4468937875752,2.174233366733467,0.0
739.3466933867735,2.173833987975952,0.0
740.2464929859719,2.173434008016032,0.0
741.1462925851704,2.173045631262525,0.0
742.0460921843687,2.1726501803607214,0.0
742.9458917835672,2.172263266533066,0.0
743.8456913827655,2.171876352705411,0.0
744.7454909819639,2.1714894388777557,0.0
745.6452905811623,2.1711025250501,0.0
746.5450901803607,2.1707210621242483,0.0
747.4448897795592,2.170343146292585,0.0
748.3446893787575,2.169965230460922,0.0
749.2444889779559,2.169589759519038,0.0
750.1442885771543,2.1692193987975954,0.0
751.0440881763527,2.1688419238476953,0.0
751.943887775551,2.168473006012024,0.0
752.8436873747495,2.1681125250501,0.0
753.7434869739479,2.167745170340681,0.0
754.6432865731463,2.1673826853707414,0.0
755.5430861723447,2.1670227655310623,0.0
756.4428857715432,2.166662845691383,0.0
757.3426853707415,2.1663063527054107,0.0
758.2424849699398,2.165953006012024,0.0
759.1422845691383,2.1655945090180357,0.0
760.0420841683367,2.1652435871743485,0.0
760.941883767535,2.1648926653306613,0.0
761.8416833667335,2.164550160320641,0.0
762.7414829659319,2.1642008216432864,0.0
763.6412825651303,2.1638563126252506,0.0
764.5410821643286,2.163514388777555,0.0
765.440881763527,2.163176873747495,0.0
766.3406813627255,2.1628405410821645,0.0
767.2404809619238,2.162501022044088,0.0
768.1402805611223,2.1621680961923846,0.0
769.0400801603207,2.161835170340681,0.0
769.939879759519,2.161502244488978,0.0
770.8396793587174,2.1611693186372745,0.0
771.7394789579158,2.1608437875751503,0.0
772.6392785571143,2.160519859719439,0.0
773.5390781563126,2.1601959318637274,0.0
774.438877755511,2.159872004008016,0.0
775.3386773547095,2.159548076152305,0.0
776.2384769539078,2.1592265330661324,0.0
777.1382765531062,2.1589116032064126,0.0
778.0380761523046,2.1585966733466933,0.0
778.937875751503,2.158281743486974,0.0
779.8376753507014,2.1579668136272545,0.0
780.7374749498998,2.157651883767535,0.0
781.6372745490983,2.1573433266533066,0.0
782.5370741482966,2.157037394789579,0.0
783.4368737474949,2.156731462925852,0.0
784.3366733466934,2.1564255310621245,0.0
785.2364729458918,2.156119599198397,0.0
786.1362725450902,2.15581503006012,0.0
787.0360721442886,2.155517735470942,0.0
787.935871743487,2.1552118036072145,0.0
788.8356713426854,2.154914228456914,0.0
789.7354709418837,2.1546172945891784,0.0
790.6352705410821,2.154326713426854,0.0
791.5350701402806,2.1540334268537076,0.0
792.4348697394789,2.153736492985972,0.0
793.3346693386774,2.1534429058116236,0.0
794.2344689378758,2.1531549699398798,0.0
795.1342685370741,2.152867034068136,0.0
796.0340681362725,2.1525794388777557,0.0
796.9338677354709,2.152300501002004,0.0
797.8336673346694,2.152013226452906,0.0
798.7334669338677,2.151732625250501,0.0
799.6332665330661,2.151453687374749,0.0
800.5330661322646,2.1511747494989977,0.0
801.4328657314629,2.1508958116232466,0.0
802.3326653306613,2.150616873747495,0.0
803.2324649298597,2.1503379358717436,0.0
804.1322645290581,2.1500603206412827,0.0
805.0320641282565,2.149790380761523,0.0
805.9318637274549,2.149520440881764,0.0
806.8316633266534,2.149250501002004,0.0
807.7314629258517,2.1489805611222446,0.0
808.63126252505,2.148710621242485,0.0
809.5310621242485,2.148445991983968,0.0
810.4308617234469,2.148180741482966,0.0
811.3306613226453,2.1479141082164332,0.0
812.2304609218437,2.1476531663326655,0.0
813.1302605210421,2.1473922244488977,0.0
814.0300601202405,2.1471312825651303,0.0
814.9298597194388,2.146870340681363,0.0
815.8296593186373,2.146609398797595,0.0
816.7294589178357,2.146355751503006,0.0
817.629258517034,2.1461038076152303,0.0
818.5290581162325,2.1458465731462923,0.0
819.4288577154309,2.1455899198396793,0.0
820.3286573146293,2.145337975951904,0.0
821.2284569138276,2.1450860320641283,0.0
822.128256513026,2.144835370741483,0.0
823.0280561122245,2.1445921442885774,0.0
823.9278557114228,2.1443402004008014,0.0
824.8276553106213,2.1440965330661323,0.0
825.7274549098197,2.1438535871743487,0.0
826.627254509018,2.143610641282565,0.0
827.5270541082164,2.1433624248496996,0.0
828.4268537074148,2.143119018036072,0.0
829.3266533066133,2.1428818036072146,0.0
830.2264529058116,2.142638857715431,0.0
831.12625250501,2.1423971743486976,0.0
832.0260521042085,2.142163226452906,0.0
832.9258517034068,2.1419292785571145,0.0
833.8256513026051,2.141687074148297,0.0
834.7254509018036,2.141451382765531,0.0
835.625250501002,2.141223687374749,0.0
836.5250501002004,2.1409934869739478,0.0
837.4248496993988,2.1407595390781564,0.0
838.3246492985973,2.1405288376753506,0.0
839.2244488977956,2.140301643286573,0.0
840.1242484969939,2.1400689378757516,0.0
841.0240480961925,2.139843987975952,0.0
841.9238476953908,2.1396190380761526,0.0
842.8236472945891,2.1393940881763527,0.0
843.7234468937876,2.139169138276553,0.0
844.623246492986,2.1389441883767537,0.0
845.5230460921844,2.1387192384769538,0.0
846.4228456913827,2.1384942885771543,0.0
847.3226452905812,2.1382725651302605,0.0
848.2224448897796,2.138056613226453,0.0
849.1222444889779,2.1378406613226453,0.0
850.0220440881764,2.1376247094188376,0.0
850.9218436873748,2.13740875751503,0.0
851.8216432865731,2.1371845891783567,0.0
852.7214428857715,2.1369740681362726,0.0
853.62124248497,2.136760901803607,0.0
854.5210420841684,2.1365449498997995,0.0
855.4208416833667,2.1363332064128255,0.0
856.3206412825651,2.1361230460921843,0.0
857.2204408817636,2.1359092985971944,0.0
858.1202404809619,2.135702344689379,0.0
859.0200400801602,2.1354953907815633,0.0
859.9198396793588,2.1352884368737475,0.0
860.8196392785571,2.1350814829659317,0.0
861.7194388777555,2.1348745290581164,0.0
862.6192384769539,2.1346675751503006,0.0
863.5190380761524,2.134460621242485,0.0
864.4188376753507,2.134257855711423,0.0
865.318637274549,2.1340567134268538,0.0
866.2184368737476,2.1338519438877754,0.0
867.1182364729459,2.133653987975952,0.0
868.0180360721442,2.133456032064128,0.0
868.9178356713427,2.1332580761523046,0.0
869.8176352705411,2.1330519438877755,0.0
870.7174348697395,2.132859338677355,0.0
871.6172344689378,2.1326642084168337,0.0
872.5170340681364,2.1324662525050098,0.0
873.4168336673347,2.1322682965931863,0.0
874.316633266533,2.132073507014028,0.0
875.2164328657315,2.131882384769539,0.0
876.1162324649299,2.131685591182365,0.0
877.0160320641282,2.131496633266533,0.0
877.9158316633267,2.131307675350701,0.0
878.8156312625251,2.1311187174348696,0.0
879.7154308617235,2.130929759519038,0.0
880.6152304609218,2.1307408016032063,0.0
881.5150300601202,2.130551843687375,0.0
882.4148296593187,2.130362885771543,0.0
883.314629258517,2.1301739278557115,0.0
884.2144288577155,2.129987114228457,0.0
885.1142284569139,2.1298060120240483,0.0
886.0140280561122,2.1296171943887776,0.0
886.9138276553106,2.129437234468938,0.0
887.813627254509,2.129249138276553,0.0
888.7134268537075,2.1290673146292587,0.0
889.6132264529058,2.128887354709419,0.0
890.5130260521042,2.128707394789579,0.0
891.4128256513027,2.1285274348697394,0.0
892.312625250501,2.1283474749499,0.0
893.2124248496993,2.1281675150300603,0.0
894.1122244488978,2.1279886773547094,0.0
895.0120240480962,2.1278175951903804,0.0
895.9118236472946,2.127637635270541,0.0
896.811623246493,2.127465791583166,0.0
897.7114228456915,2.1272877154308616,0.0
898.6112224448898,2.127113867735471,0.0
899.5110220440881,2.1269377955911826,0.0
900.4108216432866,2.1267619438877756,0.0
901.310621242485,2.1265909819639277,0.0
902.2104208416833,2.12642002004008,0.0
903.1102204408818,2.1262490581162323,0.0
904.0100200400802,2.126078096192385,0.0
904.9098196392786,2.125907134268537,0.0
905.8096192384769,2.1257442685370744,0.0
906.7094188376753,2.1255752104208416,0.0
907.6092184368738,2.1254042484969937,0.0
908.5090180360721,2.125238376753507,0.0
909.4088176352706,2.125072324649299,0.0
910.308617234469,2.1249044488977957,0.0
911.2084168336673,2.1247424849699397,0.0
912.1082164328657,2.1245794388777557,0.0
913.0080160320641,2.1244085571142284,0.0
913.9078156312626,2.1242465931863728,0.0
914.8076152304609,2.124084629258517,0.0
915.7074148296593,2.1239226653306615,0.0
916.6072144288578,2.1237607014028055,0.0
917.5070140280561,2.12359873747495,0.0
918.4068136272545,2.1234408416833666,0.0
919.3066132264529,2.1232848096192383,0.0
920.2064128256513,2.1231228456913827,0.0
921.1062124248497,2.1229619438877756,0.0
922.0060120240481,2.122808917835671,0.0
922.9058116232466,2.1226469539078154,0.0
923.8056112224449,2.1224930460921843,0.0
924.7054108216432,2.1223400801603205,0.0
925.6052104208417,2.1221810621242487,0.0
926.5050100200401,2.1220241482965934,0.0
927.4048096192384,2.1218711823647296,0.0
928.3046092184369,2.121718216432866,0.0
929.2044088176353,2.121565250501002,0.0
930.1042084168337,2.1214122845691383,0.0
931.004008016032,2.1212593186372746,0.0
931.9038076152304,2.121106352705411,0.0
932.8036072144289,2.1209614228456912,0.0
933.7034068136272,2.1208104208416834,0.0
934.6032064128257,2.1206574549098196,0.0
935.5030060120241,2.120509519038076,0.0
936.4028056112224,2.120361523046092,0.0
937.3026052104208,2.120211583166333,0.0
938.2024048096192,2.1200655911823647,0.0
939.1022044088177,2.1199136472945894,0.0
940.002004008016,2.1197696793587175,0.0
940.9018036072144,2.119625711422846,0.0
941.8016032064129,2.119481743486974,0.0
942.7014028056112,2.1193377755511023,0.0
943.6012024048096,2.1191938076152304,0.0
944.501002004008,2.119049839679359,0.0
945.4008016032064,2.118905871743487,0.0
946.3006012024048,2.118761903807615,0.0
947.2004008016032,2.1186179358717436,0.0
948.1002004008017,2.1184739679358717,0.0
949.0,2.11833,0.0
