Repository: tsarevsergey/TMM-Perovskite-optical-stack-calculator

# TMM Perovskite Optical Stack Calculator

A Python and Streamlit application for transfer-matrix-method (TMM) analysis of perovskite and thin-film optical stacks.

Repository: <https://github.com/tsarevsergey/TMM-Perovskite-optical-stack-calculator>

## Features

- Material library with optical constants for common stack materials, including ITO, NiO, SnO2, C60, MAPbI3, MAPbBr3, CsPbBr1.3Cl1.7, CsPbI3, a-Si, cSi, Ag, Ge, P3HT, PTAA, PVC, TiO2, ZnO, PbS, and InAs.
- Interactive Streamlit interface for:
  - viewing material `n` and `k` data
  - building detector stacks
  - switching top or bottom illumination
  - plotting reflection, transmission, and per-layer absorption

File: materials/CsPbCl3-2.csv
Wavelength_nm,n,k
377.49091098727536,2.0622001370801915,0.4911814857172075
380.7033554846977,2.1265682271955173,0.4975359691310017
387.1491045087463,2.1907873171022434,0.4972389300054694
393.5948535327949,2.255006407008969,0.5337942857968483
400.84632118484967,2.327252883154036,0.691163705262722
408.9061149685609,2.399462109246952,0.8698178404722496
416.9893762851268,2.3990896087254514,0.1261223436779316
426.6892898650058,2.398642608099651,0.0
435.5965223351312,2.349845039783055,0.0
446.93394820752746,2.2848064487290274,0.0
459.8932413505378,2.2035640849897185,0.0
476.0754090055725,2.154431266203772,0.0
489.824775754686,2.1296041064457483,0.0
503.5663199928479,2.128970855559197,0.0
519.740665136931,2.1040319456447234,0.0
537.518625026075,2.1193417170784032,0.0
552.0684953958935,2.1186712161397017,0.0
572.2844711982596,2.0935460559644774,0.0
592.5004470006257,2.0684208957892536,0.0
616.7502309503233,2.0673033942247514,0.0
638.5906815269541,2.017909825073754,0.0
663.6487916083081,2.016755073457102,0.0
679.8074917304883,2.040203981285573,0.0
691.116235062729,2.0638763894269445,0.0

File: materials/CsPbCl3.csv
Wavelength_nm,n,k
400.0,1.80586,0.28528
400.80160320641284,1.805739759519038,0.2998691783567136
401.60320641282567,1.806457975951904,0.3162257515030064
402.40480961923845,1.8083061122244488,0.3345845090180354
403.2064128256513,1.811652004008016,0.35520501002003957
404.0080160320641,1.8169419438877756,0.37837030060120214
404.80961923847696,1.8261363326653306,0.4054003607214429
405.6112224448898,1.8399515631262526,0.43566378757515073
406.4128256513026,1.8599535671342693,0.4689695591182374
407.2144288577154,1.8880739478957902,0.5047430861723434
408.01603206412824,1.9265595591182352,0.541962965931863
408.8176352705411,1.9835375150300596,0.5761112625250497
409.6192384769539,2.0578541482965935,0.5994848096192384
410.42084168336675,2.146779599198398,0.6036385170340679
411.2224448897796,2.2437843486973974,0.5808680360721428
412.02404809619236,2.3384729258517014,0.5246375751503035
412.8256513026052,2.401903787575149,0.43089008016032243
413.62725450901803,2.4277871943887774,0.32962180360721516
414.42885771543087,2.423313647294589,0.23569795591182324
415.2304609218437,2.3966449098196385,0.15750597194388677
416.03206412825654,2.3577677955911813,0.09886645290581055
416.8336673346693,2.3162126853707425,0.06152777555110332
417.63527054108215,2.2775417034068144,0.036367234468938275
418.436873747495,2.2426490380761526,0.019729519038076224
419.2384769539078,2.211928176352705,0.009343266533066094
420.04008016032066,2.1853470140280558,0.0033865931863727005
420.8416833667335,2.163487294589178,0.0009184569138275802
421.64328657314627,2.145249278557115,0.0001537434869739577
422.4448897795591,2.129900140280561,0.0
423.24649298597194,2.1168403607214428,0.0
424.0480961923848,2.105426492985972,0.0
424.8496993987976,2.0955347094188377,0.0
425.65130260521045,2.086652444889779,0.0
426.4529058116232,2.078560220440882,0.0
427.25450901803606,2.0711539478957914,0.0
428.0561122244489,2.0643468136272545,0.0
428.85771543086173,2.058158436873747,0.0
429.65931863727457,2.0524381763527053,0.0
430.4609218436874,2.0470954909819636,0.0
431.2625250501002,2.04209372745491,0.0
432.064128256513,2.037401142284569,0.0
432.86573146292585,2.033040420841683,0.0
433.6673346693387,2.0289399599198394,0.0
434.4689378757515,2.025060681362725,0.0
435.2705410821643,2.0213823246492986,0.0
436.07214428857714,2.017884208416834,0.0
436.87374749498997,2.014597635270541,0.0
437.6753507014028,2.0114731462925852,0.0
438.47695390781564,2.0084886573146292,0.0
439.2785571142285,2.0056373346693386,0.0
440.0801603206413,2.002910280561122,0.0
440.8817635270541,2.0003130861723446,0.0
441.6833667334669,1.9978320641282565,0.0
442.48496993987976,1.9954487374749499,0.0
443.2865731462926,1.9931590581162324,0.0
444.08817635270543,1.9909572144288576,0.0
444.8897795591182,1.988840981963928,0.0
445.69138276553105,1.9868146292585172,0.0
446.4929859719439,1.9848568336673347,0.0
447.2945891783567,1.9829624448897796,0.0
448.09619238476955,1.981128376753507,0.0
448.8977955911824,1.9793648496993987,0.0
449.6993987975952,1.9776712625250499,0.0
450.501002004008,1.9760279759519037,0.0
451.30260521042084,1.9744299198396793,0.0
452.10420841683367,1.9728761723446895,0.0
452.9058116232465,1.9713851903807613,0.0
453.70741482965934,1.9699366533066132,0.0
454.5090180360721,1.9685293987975954,0.0
455.31062124248496,1.9671643687374751,0.0
456.1122244488978,1.9658393186372747,0.0
456.9138276553106,1.96454873747495,0.0
457.71543086172346,1.9632939278557113,0.0
458.5170340681363,1.9620744488977955,0.0
459.3186372745491,1.9608879759519038,0.0
460.1202404809619,1.9597316633266533,0.0
460.92184368737475,1.9586094188376753,0.0
461.7234468937876,1.9575161122244489,0.0
462.5250501002004,1.9564469338677355,0.0
463.32665330661325,1.9554018837675349,0.0
464.12825651302603,1.9543809619238477,0.0
464.92985971943887,1.9533869739478957,0.0
465.7314629258517,1.9524222444889778,0.0
466.53306613226454,1.9514763126252506,0.0
467.3346693386774,1.9505518236472945,0.0
468.13627254509015,1.9496501002004007,0.0
468.93787575150304,1.9487683366733468,0.0
469.7394789579158,1.94790875751503,0.0
470.54108216432866,1.9470618637274548,0.0
471.3426853707415,1.9462338877755512,0.0
472.1442885771543,1.9454271543086172,0.0
472.94589178356716,1.9446335671342685,0.0
473.74749498997994,1.9438624048096191,0.0
474.5490981963928,1.9431038476953908,0.0
475.3507014028056,1.942360861723447,0.0
476.15230460921845,1.9416344488977955,0.0
476.9539078156313,1.940921022044088,0.0
477.75551102204406,1.9402227054108216,0.0
478.5571142284569,1.9395364529058117,0.0
479.35871743486973,1.938862264529058,0.0
480.16032064128257,1.938200140280561,0.0
480.9619238476954,1.9375508416833667,0.0
481.76352705410824,1.9369168136272545,0.0
482.5651302605211,1.9362948496993988,0.0
483.36673346693385,1.9356849498997997,0.0
484.1683366733467,1.9350854308617236,0.0
484.9699398797595,1.9344922444889778,0.0
485.77154308617236,1.933914488977956,0.0
486.5731462925852,1.9333430661322646,0.0
487.37474949899797,1.9327814228456914,0.0
488.1763527054108,1.9322318436873749,0.0
488.97795591182364,1.9316947695390783,0.0
489.7795591182365,1.9311576953907814,0.0
490.5811623246493,1.9306380561122243,0.0
491.38276553106215,1.9301250300601203,0.0
492.184368737475,1.9296156913827656,0.0
492.98597194388776,1.9291186973947896,0.0
493.7875751503006,1.9286295791583168,0.0
494.58917835671343,1.928146492985972,0.0
495.39078156312627,1.9276733466933866,0.0
496.1923847695391,1.9272084168336672,0.0
496.9939879759519,1.9267434869739477,0.0
497.7955911823647,1.9262944689378758,0.0
498.59719438877755,1.9258515430861722,0.0
499.3987975951904,1.9254106613226452,0.0
500.2004008016032,1.9249737875751503,0.0
501.002004008016,1.9245489579158317,0.0
501.8036072144289,1.924132124248497,0.0
502.6052104208417,1.9237213426853705,0.0
503.4068136272545,1.9233125250501002,0.0
504.20841683366734,1.922907875751503,0.0
505.0100200400802,1.9225150901803607,0.0
505.811623246493,1.9221223046092184,0.0
506.6132264529058,1.9217356513026052,0.0
507.4148296593186,1.9213591783567134,0.0
508.21643286573146,1.9209904408817635,0.0
509.0180360721443,1.9206217034068136,0.0
509.81963927855713,1.9202529659318637,0.0
510.6212424849699,1.919896653306613,0.0
511.4228456913828,1.9195439478957914,0.0
512.2244488977956,1.9191934869739478,0.0
513.0260521042085,1.9188487975951904,0.0
513.8276553106213,1.918504108216433,0.0
514.629258517034,1.9181720040080161,0.0
515.4308617234469,1.9178433466933869,0.0
516.2324649298597,1.9175146893787576,0.0
517.0340681362726,1.9171867134268537,0.0
517.8356713426854,1.9168740881763526,0.0
518.6372745490982,1.9165614629258516,0.0
519.438877755511,1.9162488376753506,0.0
520.2404809619238,1.9159386172344688,0.0
521.0420841683367,1.9156344288577154,0.0
521.8436873747495,1.9153378356713429,0.0
522.6452905811623,1.9150412424849699,0.0
523.4468937875752,1.9147491182364729,0.0
524.2484969939879,1.9144605410821642,0.0
525.0501002004008,1.9141724649298597,0.0
525.8517034068136,1.9138919038076152,0.0
526.6533066132265,1.9136113426853707,0.0
527.4549098196393,1.9133353306613226,0.0
528.2565130260521,1.9130653507014028,0.0
529.058116232465,1.9128008216432866,0.0
529.8597194388777,1.9125362925851703,0.0
530.6613226452906,1.912271763527054,0.0
531.4629258517034,1.912011863727455,0.0
532.2645290581163,1.911755350701403,0.0
533.0661322645291,1.911499498997996,0.0
533.8677354709419,1.911251002004008,0.0
534.6693386773547,1.9110025050100201,0.0
535.4709418837675,1.9107587174348697,0.0
536.2725450901803,1.910518236472946,0.0
537.0741482965932,1.9102777555110222,0.0
537.8757515030061,1.910037274549098,0.0
538.6773547094189,1.9098035671342686,0.0
539.4789579158316,1.9095711022044088,0.0
540.2805611222445,1.9093414428857716,0.0
541.0821643286573,1.909116993987976,0.0
541.8837675350701,1.9088925450901804,0.0
542.685370741483,1.9086680961923848,0.0
543.4869739478958,1.9084485170340681,0.0
544.2885771543087,1.9082320841683367,0.0
545.0901803607214,1.9080156513026052,0.0
545.8917835671343,1.9077992184368737,0.0
546.6933867735471,1.9075897194388778,0.0
547.4949899799599,1.9073813026052104,0.0
548.2965931863728,1.907172885771543,0.0
549.0981963927856,1.9069654509018037,0.0
549.8997995991983,1.9067650501002005,0.0
550.7014028056112,1.9065646492985973,0.0
551.5030060120241,1.906364248496994,0.0
552.3046092184369,1.906166893787575,0.0
553.1062124248497,1.905974509018036,0.0
553.9078156312626,1.905782124248497,0.0
554.7094188376753,1.905589739478958,0.0
555.5110220440881,1.905397354709419,0.0
556.312625250501,1.9052080961923847,0.0
557.1142284569138,1.9050237274549098,0.0
557.9158316633267,1.9048393587174348,0.0
558.7174348697395,1.9046621643286574,0.0
559.5190380761524,1.904480621242485,0.0
560.3206412825651,1.9042994589178357,0.0
561.1222444889779,1.9041231062124249,0.0
561.9238476953908,1.903946753507014,0.0
562.7254509018036,1.9037776553106214,0.0
563.5270541082165,1.9036040480961924,0.0
564.3286573146293,1.903430981963928,0.0
565.1302605210421,1.9032626452905812,0.0
565.9318637274549,1.9030943086172345,0.0
566.7334669338677,1.9029333066132263,0.0
567.5350701402806,1.9027676352705412,0.0
568.3366733466934,1.9026026653306614,0.0
569.1382765531062,1.9024423446893788,0.0
569.939879759519,1.9022820240480962,0.0
570.7414829659319,1.9021217034068136,0.0
571.5430861723447,1.9019668136272545,0.0
572.3446893787575,1.9018110621242486,0.0
573.1462925851704,1.9016522044088175,0.0
573.9478957915832,1.901499899799599,0.0
574.7494989979959,1.9013475951903807,0.0
575.5511022044088,1.9012008016032063,0.0
576.3527054108216,1.9010529859719438,0.0
577.1543086172345,1.9009022244488978,0.0
577.9559118236473,1.9007579358717435,0.0
578.7575150300602,1.9006136472945891,0.0
579.559118236473,1.9004693587174348,0.0
580.3607214428857,1.9003250701402805,0.0
581.1623246492986,1.9001824048096192,0.0
581.9639278557114,1.900046132264529,0.0
582.7655310621243,1.8999022044088176,0.0
583.5671342685371,1.8997635871743488,0.0
584.36873747495,1.8996273146292586,0.0
585.1703406813627,1.8994910420841684,0.0
585.9719438877755,1.8993547695390782,0.0
586.7735470941884,1.899218496993988,0.0
587.5751503006012,1.8990879759519037,0.0
588.376753507014,1.8989597194388776,0.0
589.1783567134269,1.8988314629258518,0.0
589.9799599198396,1.8987032064128258,0.0
590.7815631262525,1.8985749498997995,0.0
591.5831663326653,1.8984466933867734,0.0
592.3847695390782,1.8983184368737476,0.0
593.186372745491,1.8981901803607215,0.0
593.9879759519038,1.8980619238476955,0.0
594.7895791583167,1.8979415631262526,0.0
595.5911823647294,1.8978213226452905,0.0
596.3927855711423,1.8977010821643285,0.0
597.1943887775551,1.8975808416833668,0.0
597.995991983968,1.8974606012024047,0.0
598.7975951903808,1.897340360721443,0.0
599.5991983967936,1.897220120240481,0.0
600.4008016032064,1.897103887775551,0.0
601.2024048096192,1.8969916633266533,0.0
602.004008016032,1.8968793987975952,0.0
602.8056112224449,1.8967591583166332,0.0
603.6072144288578,1.89664498997996,0.0
604.4088176352706,1.8965327655310622,0.0
605.2104208416833,1.8964205410821644,0.0
606.0120240480962,1.8963084368737475,0.0
606.813627254509,1.8962042284569138,0.0
607.6152304609218,1.8960938677354708,0.0
608.4168336673347,1.8959858116232464,0.0
609.2184368737475,1.8958794188376753,0.0
610.0200400801604,1.895767394789579,0.0
610.8216432865731,1.8956631863727456,0.0
611.623246492986,1.8955589779559119,0.0
612.4248496993988,1.8954547695390782,0.0
613.2264529058116,1.8953505611222445,0.0
614.0280561122245,1.8952463527054109,0.0
614.8296593186373,1.8951421442885772,0.0
615.6312625250501,1.895044248496994,0.0
616.4328657314629,1.89494372745491,0.0
617.2344689378758,1.894841863727455,0.0
618.0360721442886,1.8947453106212424,0.0
618.8376753507014,1.8946411022044087,0.0
619.6392785571143,1.8945432865731464,0.0
620.440881763527,1.8944470941883769,0.0
621.2424849699398,1.894350901803607,0.0
622.0440881763527,1.8942547094188378,0.0
622.8456913827656,1.894158517034068,0.0
623.6472945891784,1.8940623246492987,0.0
624.4488977955912,1.893970621242485,0.0
625.2505010020041,1.8938799398797594,0.0
626.0521042084168,1.8937842685370743,0.0
626.8537074148296,1.8936960921843689,0.0
627.6553106212425,1.8936013627254509,0.0
628.4569138276553,1.893509739478958,0.0
629.2585170340682,1.8934215631262525,0.0
630.060120240481,1.8933333867735471,0.0
630.8617234468938,1.8932452104208417,0.0
631.6633266533066,1.8931570340681363,0.0
632.4649298597194,1.8930688577154309,0.0
633.2665330661323,1.8929806813627255,0.0
634.0681362725451,1.89289250501002,0.0
634.8697394789579,1.8928043286573146,0.0
635.6713426853707,1.892722865731463,0.0
636.4729458917836,1.8926379759519039,0.0
637.2745490981964,1.8925497995991984,0.0
638.0761523046092,1.8924623847695392,0.0
638.8777555110221,1.892382224448898,0.0
639.6793587174349,1.8923020641282564,0.0
640.4809619238476,1.8922219038076151,0.0
641.2825651302605,1.8921389178356713,0.0
642.0841683366733,1.8920515831663327,0.0
642.8857715430862,1.8919714228456914,0.0
643.687374749499,1.8918912625250501,0.0
644.4889779559119,1.8918111022044088,0.0
645.2905811623247,1.8917338476953909,0.0
646.0921843687374,1.8916607815631261,0.0
646.8937875751503,1.891580621242485,0.0
647.6953907815631,1.8915004609218438,0.0
648.496993987976,1.8914252705410821,0.0
649.2985971943888,1.8913501402805613,0.0
650.1002004008017,1.891270981963928,0.0
650.9018036072144,1.8911988376753506,0.0
651.7034068136272,1.8911196593186372,0.0
652.5050100200401,1.8910445490981964,0.0
653.3066132264529,1.8909724048096193,0.0
654.1082164328657,1.890900260521042,0.0
654.9098196392786,1.890828116232465,0.0
655.7114228456915,1.8907559719438878,0.0
656.5130260521042,1.8906838276553106,0.0
657.314629258517,1.8906085370741483,0.0
658.1162324649299,1.8905307014028057,0.0
658.9178356713427,1.8904665731462926,0.0
659.7194388777555,1.890395250501002,0.0
660.5210420841684,1.8903231062124248,0.0
661.3226452905812,1.8902509619238477,0.0
662.1242484969939,1.8901800601202405,0.0
662.9258517034068,1.8901159318637275,0.0
663.7274549098197,1.8900445290581163,0.0
664.5290581162325,1.8899776753507014,0.0
665.3306613226453,1.889910240480962,0.0
666.1322645290581,1.8898394188376755,0.0
666.9338677354709,1.8897752905811622,0.0
667.7354709418837,1.8897111623246494,0.0
668.5370741482966,1.8896416633266533,0.0
669.3386773547095,1.8895729058116233,0.0
670.1402805611223,1.8895087775551103,0.0
670.941883767535,1.8894446492985972,0.0
671.7434869739479,1.8893805210420842,0.0
672.5450901803607,1.8893163927855712,0.0
673.3466933867735,1.8892522645290581,0.0
674.1482965931864,1.8891881362725451,0.0
674.9498997995993,1.8891240080160319,0.0
675.7515030060121,1.889059879759519,0.0
676.5531062124248,1.888995751503006,0.0
677.3547094188377,1.8889351703406814,0.0
678.1563126252505,1.88887749498998,0.0
678.9579158316633,1.888813366733467,0.0
679.7595190380762,1.888749238476954,0.0
680.5611222444891,1.8886907214428859,0.0
681.3627254509017,1.8886309819639278,0.0
682.1643286573146,1.888568496993988,0.0
682.9659318637275,1.888512384769539,0.0
683.7675350701403,1.8884562725450902,0.0
684.5691382765531,1.8883944689378758,0.0
685.370741482966,1.8883340480961923,0.0
686.1723446893787,1.8882779358717434,0.0
686.9739478957915,1.8882218236472945,0.0
687.7755511022044,1.8881579559118236,0.0
688.5771543086173,1.8880995991983966,0.0
689.3787575150301,1.8880434869739477,0.0
690.1803607214429,1.8879873747494988,0.0
690.9819639278558,1.8879312625250502,0.0
691.7835671342685,1.8878751503006013,0.0
692.5851703406813,1.8878190380761524,0.0
693.3867735470942,1.8877629258517035,0.0
694.1883767535071,1.8877068136272546,0.0
694.9899799599198,1.8876507014028057,0.0
695.7915831663327,1.8875945891783568,0.0
696.5931863727455,1.8875444088176354,0.0
697.3947895791583,1.887492364729459,0.0
698.1963927855711,1.8874362525050101,0.0
698.997995991984,1.8873801402805612,0.0
699.7995991983968,1.8873320240480962,0.0
700.6012024048096,1.8872779158316635,0.0
701.4028056112224,1.8872218036072146,0.0
702.2044088176353,1.887167735470942,0.0
703.0060120240481,1.8871195791583166,0.0
703.8076152304609,1.8870634669338677,0.0
704.6092184368738,1.8870134468937876,0.0
705.4108216432866,1.8869653507014028,0.0
706.2124248496993,1.886915130260521,0.0
707.0140280561122,1.8868591583166332,0.0
707.8156312625251,1.8868110621242484,0.0
708.6172344689379,1.8867629659318639,0.0
709.4188376753507,1.8867106813627255,0.0
710.2204408817636,1.8866567735470943,0.0
711.0220440881764,1.8866086773547093,0.0
711.8236472945891,1.8865605811623245,0.0
712.625250501002,1.88651248496994,0.0
713.4268537074149,1.8864643887775552,0.0
714.2284569138276,1.8864162925851704,0.0
715.0300601202405,1.8863681963927856,0.0
715.8316633266534,1.8863201002004009,0.0
716.6332665330661,1.886272004008016,0.0
717.4348697394789,1.8862239078156313,0.0
718.2364729458918,1.8861758116232465,0.0
719.0380761523046,1.8861277154308618,0.0
719.8396793587174,1.886079619238477,0.0
720.6412825651303,1.8860315230460922,0.0
721.4428857715432,1.885987855711423,0.0
722.2444889779559,1.8859453306613227,0.0
723.0460921843687,1.8858972344689378,0.0
723.8476953907816,1.885849138276553,0.0
724.6492985971944,1.8858075350701402,0.0
725.4509018036072,1.8857629458917835,0.0
726.2525050100201,1.8857148496993987,0.0
727.054108216433,1.8856672945891784,0.0
727.8557114228457,1.8856272144288577,0.0
728.6573146292585,1.8855805611222445,0.0
729.4589178356714,1.8855370541082164,0.0
730.2605210420842,1.885494368737475,0.0
731.062124248497,1.8854468937875752,0.0
731.8637274549098,1.8854068136272546,0.0
732.6653306613226,1.8853600801603208,0.0
733.4669338677354,1.8853166533066132,0.0
734.2685370741483,1.8852765731462926,0.0
735.0701402805612,1.8852357915831663,0.0
735.871743486974,1.8851876953907816,0.0
736.6733466933867,1.8851463326653306,0.0
737.4749498997996,1.88510625250501,0.0
738.2765531062124,1.8850661723446895,0.0
739.0781563126252,1.8850260921843687,0.0
739.8797595190381,1.8849860120240483,0.0
740.681362725451,1.884939118236473,0.0
741.4829659318638,1.884895851703407,0.0
742.2845691382765,1.8848557715430863,0.0
743.0861723446894,1.8848156913827654,0.0
743.8877755511022,1.884775611222445,0.0
744.689378757515,1.8847355310621243,0.0
745.4909819639279,1.8846954509018037,0.0
746.2925851703408,1.884655370741483,0.0
747.0941883767534,1.8846152905811624,0.0
747.8957915831663,1.8845752104208418,0.0
748.6973947895792,1.884535130260521,0.0
749.498997995992,1.8844950501002005,0.0
750.3006012024048,1.8844579759519038,0.0
751.1022044088177,1.8844248897795592,0.0
751.9038076152304,1.8843848096192384,0.0
752.7054108216432,1.884344729458918,0.0
753.5070140280561,1.8843046492985973,0.0
754.308617234469,1.8842676553106212,0.0
755.1102204408818,1.8842344889779559,0.0
755.9118236472946,1.8841944088176352,0.0
756.7134268537075,1.8841543286573146,0.0
757.5150300601202,1.884114248496994,0.0
758.316633266533,1.8840773346693387,0.0
759.1182364729459,1.8840440881763527,0.0
759.9198396793588,1.884004008016032,0.0
760.7214428857716,1.883971142284569,0.0
761.5230460921844,1.8839338476953909,0.0
762.3246492985973,1.8838937675350702,0.0
763.12625250501,1.8838549498997996,0.0
763.9278557114228,1.883822885771543,0.0
764.7294589178357,1.8837908216432866,0.0
765.5310621242486,1.8837534468937875,0.0
766.3326653306613,1.8837166933867735,0.0
767.1342685370741,1.8836832865731463,0.0
767.935871743487,1.8836432064128257,0.0
768.7374749498998,1.883610501002004,0.0
769.5390781563126,1.8835784368737474,0.0
770.3406813627255,1.8835429659318637,0.0
771.1422845691383,1.8835043086172345,0.0
771.943887775551,1.883472244488978,0.0
772.7454909819639,1.8834401803607215,0.0
773.5470941883768,1.8834026452905812,0.0
774.3486973947896,1.8833660521042084,0.0
775.1503006012024,1.8833339879759519,0.0
775.9519038076153,1.8833019238476953,0.0
776.7535070140281,1.8832698597194388,0.0
777.5551102204408,1.8832377955911823,0.0
778.3567134268537,1.8832021643286572,0.0
779.1583166332666,1.8831636673346694,0.0
779.9599198396793,1.8831316032064127,0.0
780.7615230460922,1.8830995390781562,0.0
781.5631262525051,1.8830674749498997,0.0
782.3647294589179,1.8830354108216432,0.0
783.1663326653306,1.8830033466933869,0.0
783.9679358717435,1.8829712825651304,0.0
784.7695390781563,1.8829392184368738,0.0
785.5711422845691,1.882907154308617,0.0
786.372745490982,1.8828750901803606,0.0
787.1743486973949,1.882843026052104,0.0
787.9759519038076,1.8828109619238478,0.0
788.7775551102204,1.8827788977955913,0.0
789.5791583166333,1.8827468336673348,0.0
790.3807615230461,1.8827147695390782,0.0
791.1823647294589,1.8826827054108217,0.0
791.9839679358718,1.882650641282565,0.0
792.7855711422847,1.8826185771543085,0.0
793.5871743486974,1.882592384769539,0.0
794.3887775551102,1.8825644488977955,0.0
795.1903807615231,1.8825323847695392,0.0
795.9919839679359,1.8825003206412827,0.0
796.7935871743487,1.8824682565130262,0.0
797.5951903807616,1.8824421442885773,0.0
798.3967935871744,1.882414128256513,0.0
799.1983967935871,1.8823820641282565,0.0
800.0,1.88235,0.0

File: materials/CsPbI3.csv
Wavelength_nm,n,k
300.0,1.77726,0.589717
301.80360721442884,1.785069246492986,0.5944330200400801
303.60721442885773,1.7932276152304611,0.598783130260521
305.41082164328657,1.801704246492986,0.6027278276553106
307.2144288577154,1.8104619939879758,0.60622925250501
309.0180360721443,1.8194544428857717,0.6092532424849699
310.82164328657313,1.8286365270541083,0.6117452064128256
312.62525050100203,1.8379356713426855,0.6137103667334669
314.42885771543087,1.8472860561122244,0.6151414669338677
316.2324649298597,1.8566160320641283,0.6160435991983968
318.0360721442886,1.865852236472946,0.6164331803607215
319.83967935871743,1.874908641282565,0.6163263226452906
321.64328657314627,1.8837199278557113,0.6158056973947896
323.44689378757516,1.892238118236473,0.6149624428857715
325.250501002004,1.9004397214428859,0.6138989298597195
327.05410821643284,1.9083422044088174,0.6127295591182365
328.85771543086173,1.9160027014028056,0.6115619198396793
330.66132264529057,1.9235520060120241,0.6104734488977956
332.46492985971946,1.9311381623246493,0.6094665430861723
334.2685370741483,1.9389035631262523,0.6084719799599198
336.07214428857714,1.9469482144288577,0.6073458917835672
337.87575150300603,1.9553021382765532,0.6058688296593187
339.67935871743487,1.9638527474949898,0.6038204589178356
341.48296593186376,1.97237448496994,0.6010607414829658
343.2865731462926,1.9805735931863728,0.5975495450901803
345.09018036072143,1.9881304889779559,0.5933900901803607
346.8937875751503,1.9947315751503008,0.588838266533066
348.69739478957916,2.0002183767535073,0.584329751503006
350.501002004008,2.0046592064128257,0.5803450100200401
352.3046092184369,2.0082930440881763,0.5773341983967936
354.10821643286573,2.011545685370742,0.5756545611222444
355.91182364729457,2.015011206412826,0.57553401002004
357.71543086172346,2.019399647294589,0.5769133246492987
359.5190380761523,2.0253067735470944,0.5794060561122244
361.32264529058114,2.033194621242485,0.5824642084168336
363.12625250501003,2.0433166813627257,0.5853888957915833
364.92985971943887,2.0557143406813627,0.5873785230460922
366.7334669338677,2.070105909819639,0.587613496993988
368.5370741482966,2.0858718156312626,0.5855618957915831
370.34068136272543,2.102334521042084,0.5808607134268537
372.1442885771543,2.1187525210420843,0.5733740621242484
373.94789579158316,2.1343734789579156,0.5631568657314628
375.75150300601206,2.1484652364729464,0.5504755751503003
377.5551102204409,2.1605847034068137,0.5359267715430861
379.35871743486973,2.170421492985972,0.5200638236472946
381.1623246492986,2.177833809619239,0.5034685951903805
382.96593186372746,2.182813521042084,0.48670708416833663
384.7695390781563,2.1854451763527054,0.4703280040080161
386.5731462925852,2.1861195871743484,0.4547297054108214
388.37675350701403,2.18516153507014,0.44019754709418835
390.18036072144287,2.1829211102204407,0.42691098797595206
391.98396793587176,2.1797370440881765,0.4149621663326652
393.7875751503006,2.1759149098196393,0.40441676553106215
395.59118236472943,2.1717706773547096,0.3951278096192386
397.3947895791583,2.1675150861723447,0.38698638476953906
399.19839679358716,2.1633076553106214,0.379862374749499
401.002004008016,2.1592597054108214,0.3736197494989981
402.8056112224449,2.155460635270541,0.3681634769539078
404.60921843687373,2.1519337955911824,0.36332510220440883
406.4128256513026,2.148692480961924,0.3590054909819639
408.21643286573146,2.145735775551102,0.35512240280561125
410.02004008016036,2.143054585170341,0.35161190781563123
411.8236472945892,2.1406523186372746,0.3484385631262525
413.62725450901803,2.138503693386774,0.3455451462925852
415.4308617234469,2.136599462925852,0.34290194789579154
417.23446893787576,2.1349352184368735,0.34048363126252507
419.0380761523046,2.1335109178356713,0.3382693647294589
420.8416833667335,2.132340256513026,0.33624704008016026
422.6452905811623,2.1314196833667336,0.3343876452905812
424.44889779559117,2.130754472945892,0.3326659118236473
426.25250501002006,2.1303496793587176,0.3310576032064128
428.0561122244489,2.1302112444889776,0.32953721242484973
429.85971943887773,2.130355605210421,0.32807664529058117
431.6633266533066,2.1307770180360723,0.32664065531062125
433.46693386773546,2.1314682565130263,0.32519771743486975
435.2705410821643,2.132425276553106,0.32371539278557115
437.0741482965932,2.13363646492986,0.32216096993987975
438.8777555110221,2.1350974589178358,0.3204971543086172
440.68136272545087,2.1367860981963926,0.31869551503006016
442.48496993987976,2.138674981963928,0.31672964929859715
444.28857715430865,2.140739004008016,0.31457566132264525
446.09218436873743,2.1429507194388777,0.31221257314629264
447.89579158316633,2.1452825911823648,0.30961491583166334
449.6993987975952,2.147699985971944,0.306771378757515
451.50300601202406,2.150167136272545,0.30367813426853707
453.3066132264529,2.152651286573146,0.300332250501002
455.1102204408818,2.1551189078156314,0.29673375751503
456.9138276553106,2.1575373046092188,0.2928803386773547
458.71743486973946,2.159871729458918,0.28877955110220443
460.52104208416836,2.162096250501002,0.28445127855711416
462.3246492985972,2.1641853867735468,0.27991078156312627
464.12825651302603,2.166115128256513,0.27517596392785576
465.9318637274549,2.1678619519038076,0.2702623066132264
467.73547094188376,2.1694026733466933,0.265190997995992
469.5390781563126,2.17073149498998,0.2599916653306614
471.3426853707415,2.171836022044088,0.25468822444889777
473.14629258517033,2.1727102004008017,0.2493036593186373
474.94989979959917,2.173345118236473,0.24386150300601214
476.75350701402806,2.173731342685371,0.2383860921843687
478.55711422845695,2.173879256513026,0.23290292985971933
480.36072144288573,2.173794991983968,0.22743353907815644
482.1643286573146,2.173481945891784,0.22199783567134268
483.9679358717435,2.172945517034068,0.21661539078156303
485.77154308617236,2.172185861723447,0.21130892184368733
487.5751503006012,2.1712268376753507,0.20609089378757517
489.3787575150301,2.170077763527054,0.2009747214428857
491.1823647294589,2.168751290581162,0.19597305611222443
492.98597194388776,2.1672609098196394,0.19109766533066136
494.78957915831666,2.165611585170341,0.1863640941883767
496.5931863727455,2.163826356713427,0.18177310220440882
498.39679358717433,2.1619203046092186,0.17733034669338682
500.2004008016032,2.15990473747495,0.17304027054108212
502.00400801603206,2.1577941623246493,0.16890609418837677
503.8076152304609,2.1555978256513026,0.16493805210420848
505.6112224448898,2.153333136272545,0.16112832464929858
507.4148296593186,2.1510118917835674,0.15747629659318638
509.21843687374746,2.148646352705411,0.15398012024048102
511.02204408817636,2.1462464168336672,0.15063762925851704
512.8256513026053,2.1438218476953907,0.14745519238476948
514.629258517034,2.141384613226453,0.14441935270541087
516.4328657314629,2.1389428997995994,0.14152729659318636
518.2364729458918,2.1365052344689377,0.13877372945891778
520.0400801603207,2.1340793727454908,0.13615300801603197
521.8436873747495,2.1316720521042085,0.13366627254509017
523.6472945891784,2.129292102204409,0.13130352104208412
525.4509018036072,2.1269424348697394,0.1290570561122245
527.2545090180361,2.124629028056112,0.12692033266533068
529.058116232465,2.122355877755511,0.124888002004008
530.8617234468938,2.120130527054108,0.122957881763527
532.6653306613226,2.1179539298597194,0.12112066933867738
534.4689378757515,2.1158286252505007,0.11936844689378756
536.2725450901803,2.1137572965931866,0.11769416432865737
538.0761523046092,2.1117406893787574,0.11609350901803608
539.8797595190381,2.109783378757515,0.11456088176352705
541.683366733467,2.1078862985971942,0.11308925651302602
543.4869739478958,2.1060465651302605,0.11167105611222447
545.2905811623247,2.1042660080160323,0.11030180761523045
547.0941883767536,2.1025423106212426,0.10897418436873745
548.8977955911823,2.1008784148296593,0.10768456513026055
550.7014028056112,2.099271466933868,0.10642662925851702
552.5050100200401,2.097718761523046,0.10519510821643284
554.308617234469,2.096217785571142,0.1039847695390781
556.1122244488978,2.0947669038076153,0.10279026853707415
557.9158316633267,2.093363893787575,0.10160896192384768
559.7194388777555,2.0920067374749496,0.1004360841683367
561.5230460921844,2.090689406813627,0.09926758917835672
563.3266533066133,2.089408995991984,0.09810065531062122
565.1302605210421,2.0881614228456913,0.09693246092184366
566.9338677354709,2.0869433747494988,0.09576005210420842
568.7374749498998,2.0857497414829655,0.09458269138276551
570.5410821643286,2.084575919839679,0.09339842685370746
572.3446893787575,2.083416743486974,0.09220647094188379
574.1482965931864,2.0822678316633265,0.0910069378757515
575.9519038076153,2.0811244448897797,0.08980022444889776
577.7555110220442,2.0799810060120243,0.08858678557114223
579.559118236473,2.0788338416833665,0.08736959519038076
581.3627254509017,2.0776784048096193,0.08615079759519043
583.1663326653306,2.076510384769539,0.08493389178356715
584.9699398797595,2.0753268096192383,0.08372117034068136
586.7735470941884,2.0741229498997993,0.0825203647294589
588.5771543086173,2.072897649298597,0.08133411823647291
590.3807615230461,2.071649466933868,0.08016869338677354
592.1843687374749,2.070377360721443,0.07902987575150305
593.9879759519038,2.0690826693386777,0.07792529859719442
595.7915831663327,2.0677639779559116,0.0768612985971944
597.5951903807616,2.066425987975952,0.07584505010020039
599.3987975951904,2.0650723066132266,0.07488222044088173
601.2024048096192,2.063708374749499,0.07397745290581163
603.0060120240481,2.0623394368737475,0.07313738476953907
604.8096192384769,2.0609729278557114,0.07237062725450903
606.6132264529058,2.0596179198396793,0.07167694589178357
608.4168336673347,2.058282877755511,0.0710586132264529
610.2204408817636,2.05697870741483,0.07051704008016031
612.0240480961925,2.0557146713426855,0.07005058917835669
613.8276553106213,2.0545040921843687,0.06966298597194388
615.63126252505,2.053357617234469,0.06934436673346694
617.4348697394789,2.052283254509018,0.0690905110220441
619.2384769539078,2.0512907074148297,0.0688932985971944
621.0420841683367,2.050389725450902,0.06874422244488979
622.8456913827656,2.0495907354709417,0.06863279559118236
624.6492985971944,2.048899901803607,0.06854743086172345
626.4529058116232,2.048316657314629,0.06847288376753508
628.2565130260521,2.0478463106212423,0.0683962004008016
630.060120240481,2.0474869218436877,0.06830415230460922
631.8637274549098,2.0472430801603205,0.06817922044088176
633.6673346693387,2.047107631262525,0.06800759519038076
635.4709418837675,2.04707276753507,0.06777677154308617
637.2745490981964,2.047130022044088,0.0674731883767535
639.0781563126252,2.0472705971943888,0.06708622645290582
640.8817635270541,2.04748574749499,0.06660169739478959
642.685370741483,2.0477607154308615,0.06601212024048096
644.4889779559119,2.0480809278557115,0.06531162925851701
646.2925851703407,2.0484308096192385,0.0644970480961924
648.0961923847696,2.0487967194388776,0.06356555511022043
649.8997995991983,2.049163759519038,0.0625123206412826
651.7034068136272,2.049515647294589,0.06133890380761525
653.5070140280561,2.0498386853707413,0.060052288577154306
655.310621242485,2.050118865731463,0.05865870741482962
657.1142284569139,2.050344308617235,0.05716284969939873
658.9178356713427,2.0505017555110223,0.05557161923847695
660.7214428857715,2.0505804789579156,0.053894515030060194
662.5250501002004,2.0505742985971946,0.05214425050100204
664.3286573146293,2.050476406813627,0.050332783567134276
666.1322645290581,2.0502812925851703,0.04847012224448895
667.935871743487,2.049983543086172,0.04656791182364722
669.7394789579158,2.0495778276553103,0.04463853907815633
671.5430861723447,2.0490691863727455,0.042694466933867706
673.3466933867735,2.0484576833667334,0.04074726452905817
675.1503006012024,2.047744619238477,0.03880717835671345
676.9539078156313,2.0469323867735474,0.03688399599198395
678.7575150300602,2.0460223346693387,0.034989154308617175
680.561122244489,2.0450237935871742,0.033129655310621266
682.3647294589179,2.0439430440881763,0.031313188376753495
684.1683366733466,2.042785214428858,0.029545565130260583
685.9719438877755,2.041556386773547,0.02783340080160323
687.7755511022044,2.040261623246493,0.026182901803607207
689.5791583166333,2.0389112605210418,0.02459660721442882
691.3827655310622,2.037512615230461,0.023075366733466867
693.186372745491,2.0360716653306614,0.021621815631262524
694.9899799599198,2.034596246492986,0.020236605210420897
696.7935871743487,2.0330901803607215,0.01892558517034071
698.5971943887776,2.0315621903807615,0.017682088176352705
700.4008016032064,2.0300183106212426,0.016506094188376733
702.2044088176353,2.0284641863727453,0.015397194388777515
704.0080160320641,2.0269030581162326,0.01435258316633267
705.811623246493,2.0253403226452904,0.013373404809619224
707.6152304609218,2.0237810561122243,0.01245484569138279
709.4188376753507,2.0222282184368736,0.011593915831663333
711.2224448897796,2.0206846993987977,0.010786793587174338
713.0260521042085,2.019154038076152,0.010031657314629237
714.8296593186373,2.017637745490982,0.00932807014028057
716.6332665330661,2.0161382885771544,0.008670823647294584
718.4368737474949,2.014657511022044,0.008056705410821664
720.2404809619238,2.013195893787575,0.007482893787575158
722.0440881763527,2.0117551703406815,0.006946567134268534
723.8476953907816,2.010335406813627,0.006447274549098184
725.6513026052105,2.008938496993988,0.005980871743486953
727.4549098196393,2.007564088176353,0.005544551102204407
729.2585170340681,2.0062111803607214,0.005136160320641298
731.062124248497,2.0048797735470942,0.004754513026052112
732.8657314629259,2.0035728076152304,0.004398048096192385
734.6693386773547,2.002287108216433,0.004063519038076146
736.4729458917836,2.0010223026052105,0.003750545090180349
738.2765531062124,1.999779390781563,0.0034565811623246505
740.0801603206413,1.9985572925851702,0.0031803767535070098
741.8837675350701,1.9973550621242486,0.0029223887775551172
743.687374749499,1.9961745190380762,0.0026799539078156327
745.4909819639279,1.9950122625250502,0.0024531002004007985
747.2945891783568,1.9938682925851703,0.0022394168336673276
749.0981963927856,1.9927434128256514,0.0020385911823647316
750.9018036072144,1.991635997995992,0.001850114228456912
752.7054108216432,1.990546753507014,0.0016749859719438936
754.5090180360721,1.9894746793587175,0.0015096973947895812
756.312625250501,1.9884186773547092,0.0013553647294589168
758.1162324649299,1.987378631262525,0.001211166332665327
759.9198396793588,1.9863542905811624,0.0010768517034068074
761.7234468937876,1.9853457635270542,0.0009518056112224444
763.5270541082164,1.9843517014028056,0.0008363226452905855
765.3306613226453,1.9833731042084168,0.0007291523046092204
767.1342685370741,1.9824079719438878,0.0006301523046092184
768.937875751503,1.9814576152304608,0.0005400440881763509
770.7414829659319,1.9805216533066132,0.0004573747494989948
772.5450901803607,1.979599639278557,0.00038274148296593203
774.3486973947896,1.978691,0.00031579559118236365
776.1523046092184,1.977795218436874,0.0002564308617234483
777.9559118236473,1.9769134709418839,0.00020423446893787605
779.7595190380762,1.9760461903807616,0.0001595310621242479
781.5631262525051,1.9751913306613227,0.00012130060120240364
783.3667334669339,1.9743505691382766,9.049899799599223e-05
785.1703406813627,1.9735238356713427,6.61262525050098e-05
786.9739478957915,1.9727106973947897,4.8234468937876275e-05
788.7775551102204,1.9719136533066133,3.81122244488979e-05
790.5811623246493,1.9711332625250502,3.3418837675350686e-05
792.3847695390782,1.9703697815631263,3.0230460921843587e-05
794.1883767535071,1.9696217655310622,2.78116232464929e-05
795.9919839679359,1.968886254509018,2.501603206412824e-05
797.7955911823647,1.968164354709419,2.320440881763534e-05
799.5991983967936,1.9674537134268537,2.1400801603206446e-05
801.4028056112224,1.9667549198396794,1.9597194388777555e-05
803.2064128256513,1.9660659759519037,1.779358717434866e-05
805.0100200400802,1.9653872725450903,1.5989979959919763e-05
806.813627254509,1.9647187715430863,1.5e-05
808.6172344689379,1.9640599438877755,1.3382765531062091e-05
810.4208416833667,1.963410759519038,1.2579158316633311e-05
812.2244488977956,1.962769993987976,1.1775551102204417e-05
814.0280561122245,1.9621372645290582,1e-05
815.8316633266534,1.9615130761523045,9.16833667334663e-06
817.6352705410821,1.960898008016032,9e-06
819.438877755511,1.960289975951904,8e-06
821.2424849699399,1.95968997995992,7e-06
823.0460921843687,1.9590969739478958,6.953907815631282e-06
824.8496993987976,1.9585115470941885,6e-06
826.6533066132265,1.957933595190381,6e-06
828.4569138276553,1.9573620721442886,5e-06
830.2605210420842,1.9567969779559118,5e-06
832.0641282565131,1.956238376753507,4e-06
833.8677354709419,1.9556873406813626,4e-06
835.6713426853707,1.9551419258517035,4e-06
837.4749498997996,1.9546029398797595,3e-06
839.2785571142284,1.954069382765531,3e-06
841.0821643286573,1.9535421723446893,3e-06
842.8857715430862,1.9530200120240482,3e-06
844.689378757515,1.9525045270541082,2e-06
846.4929859719439,1.9519939779559117,2e-06
848.2965931863728,1.951489250501002,2e-06
850.1002004008016,1.9509894448897795,2e-06
851.9038076152304,1.9504952605210422,2e-06
853.7074148296593,1.9500052905811622,1.292585170340658e-06
855.5110220440882,1.9495210460921844,1e-06
857.314629258517,1.9490419378757515,1e-06
859.1182364729459,1.9485670220440883,1e-06
860.9218436873748,1.9480963206412825,1e-06
862.7254509018036,1.9476315591182365,1e-06
864.5290581162325,1.947170619238477,1e-06
866.3326653306614,1.946714501002004,1e-06
868.1362725450902,1.9462622044088176,1e-06
869.939879759519,1.9458149098196393,1e-06
871.7434869739479,1.9453718456913827,1e-06
873.5470941883767,1.944932603206413,1e-06
875.3507014028056,1.9444978316633266,6.492985971943881e-07
877.1543086172345,1.9440664288577154,0.0
878.9579158316633,1.9436389739478959,0.0
880.7615230460922,1.9432158036072145,0.0
882.5651302605211,1.942796889779559,0.0
884.3687374749499,1.9423815591182365,0.0
886.1723446893787,1.941969877755511,0.0
887.9759519038076,1.9415614348697394,0.0
889.7795591182365,1.9411571583166334,0.0
891.5831663326653,1.9407555370741483,0.0
893.3867735470942,1.9403582965931863,0.0
895.1903807615231,1.939964496993988,0.0
896.9939879759519,1.9395732985971945,0.0
898.7975951903808,1.9391863146292585,0.0
900.6012024048097,1.9388019438877755,0.0
902.4048096192384,1.93842098997996,0.0
904.2084168336673,1.938043649298597,0.0
906.0120240480962,1.9376685230460922,0.0
907.815631262525,1.9372977955911823,0.0
909.6192384769539,1.9369292945891783,0.0
911.4228456913828,1.936564008016032,0.0
913.2264529058116,1.9362017094188377,0.0
915.0300601202405,1.9358420480961924,0.0
916.8336673346694,1.9354857675350703,0.0
918.6372745490982,1.935131731462926,0.0
920.440881763527,1.9347814689378757,0.0
922.2444889779559,1.9344330581162323,0.0
924.0480961923848,1.9340878136272543,0.0
925.8517034068136,1.9337450280561121,0.0
927.6553106212425,1.9334048016032064,0.0
929.4589178356714,1.9330676412825651,0.0
931.2625250501002,1.9327324328657316,0.0
933.0661322645291,1.9324008316633265,0.0
934.869739478958,1.9320707074148298,0.0
936.6733466933867,1.931743124248497,0.0
938.4769539078156,1.931418625250501,0.0
940.2805611222445,1.9310960601202405,0.0
942.0841683366733,1.9307761863727455,0.0
943.8877755511022,1.930458751503006,0.0
945.6913827655311,1.9301436993987977,0.0
947.4949899799599,1.9298303667334669,0.0
949.2985971943888,1.9295199398797596,0.0
951.1022044088177,1.9292116252505012,0.0
952.9058116232464,1.928905012024048,0.0
954.7094188376753,1.9286018176352704,0.0
956.5130260521042,1.9282993246492985,0.0
958.3166332665331,1.927999755511022,0.0
960.1202404809619,1.9277022805611221,0.0
961.9238476953908,1.9274074128256513,0.0
963.7274549098197,1.9271134248496993,0.0
965.5310621242485,1.926822498997996,0.0
967.3346693386774,1.9265327875751501,0.0
969.1382765531063,1.9262460140280562,0.0
970.941883767535,1.9259601823647294,0.0
972.7454909819639,1.9256769579158317,0.0
974.5490981963928,1.9253953406813626,0.0
976.3527054108216,1.9251156833667336,0.0
978.1563126252505,1.9248380841683368,0.0
979.9599198396794,1.924562132264529,0.0
981.7635270541082,1.9242887074148296,0.0
983.5671342685371,1.9240159298597195,0.0
985.370741482966,1.9237457595190381,0.0
987.1743486973947,1.9234771963927855,0.0
988.9779559118236,1.9232102625250502,0.0
990.7815631262525,1.922945110220441,0.0
992.5851703406813,1.9226821503006013,0.0
994.3887775551102,1.922420627254509,0.0
996.1923847695391,1.9221602965931863,0.0
997.995991983968,1.9219015731462927,0.0
999.7995991983968,1.9216454569138275,0.0
1001.6032064128257,1.921390627254509,0.0
1003.4068136272546,1.9211370460921844,0.0
1005.2104208416833,1.920884877755511,0.0
1007.0140280561122,1.920635258517034,0.0
1008.8176352705411,1.9203866933867735,0.0
1010.6212424849699,1.92013926252505,0.0
1012.4248496993988,1.919893250501002,0.0
1014.2284569138277,1.9196493126252505,0.0
1016.0320641282565,1.9194067034068136,0.0
1017.8356713426854,1.9191654228456916,0.0
1019.6392785571143,1.9189259038076154,0.0
1021.442885771543,1.918688116232465,0.0
1023.2464929859719,1.918451358717435,0.0
1025.0501002004007,1.918215507014028,0.0
1026.8537074148296,1.9179817595190383,0.0
1028.6573146292585,1.9177494008016034,0.0
1030.4609218436874,1.9175181863727455,0.0
1032.2645290581163,1.9172880460921844,0.0
1034.068136272545,1.9170597875751503,0.0
1035.871743486974,1.9168328577154308,0.0
1037.6753507014027,1.9166071863727454,0.0
1039.4789579158316,1.9163828176352704,0.0
1041.2825651302605,1.9161594749498998,0.0
1043.0861723446894,1.91593725250501,0.0
1044.8897795591183,1.915716490981964,0.0
1046.693386773547,1.9154977615230462,0.0
1048.496993987976,1.9152795631262525,0.0
1050.3006012024048,1.9150621683366733,0.0
1052.1042084168337,1.9148471783567134,0.0
1053.9078156312626,1.9146327515030062,0.0
1055.7114228456912,1.9144193366733468,0.0
1057.5150300601204,1.914207244488978,0.0
1059.318637274549,1.9139965831663328,0.0
1061.122244488978,1.9137868196392787,0.0
1062.9258517034068,1.9135779418837675,0.0
1064.7294589178357,1.9133701663326652,0.0
1066.5330661322646,1.9131642304609218,0.0
1068.3366733466933,1.9129592885771542,0.0
1070.1402805611224,1.91275523246493,0.0
1071.943887775551,1.9125525070140281,0.0
1073.74749498998,1.9123502805611223,0.0
1075.5511022044088,1.9121491583166332,0.0
1077.3547094188377,1.9119500400801603,0.0
1079.1583166332666,1.9117515851703406,0.0
1080.9619238476953,1.9115539579158316,0.0
1082.7655310621244,1.9113572164328658,0.0
1084.569138276553,1.9111617054108216,0.0
1086.372745490982,1.9109672925851704,0.0
1088.1763527054109,1.91077349498998,0.0
1089.9799599198395,1.9105801482965934,0.0
1091.7835671342687,1.9103889418837674,0.0
1093.5871743486973,1.910198629258517,0.0
1095.3907815631262,1.9100092024048096,0.0
1097.194388777555,1.9098209058116231,0.0
1098.997995991984,1.9096332084168337,0.0
1100.801603206413,1.909446274549098,0.0
1102.6052104208416,1.9092602264529057,0.0
1104.4088176352707,1.9090755370741481,0.0
1106.2124248496993,1.9088918176352705,0.0
1108.0160320641282,1.9087089839679359,0.0
1109.8196392785571,1.9085271803607216,0.0
1111.623246492986,1.9083460260521041,0.0
1113.426853707415,1.9081656853707416,0.0
1115.2304609218436,1.9079862304609219,0.0
1117.0340681362727,1.9078080340681363,0.0
1118.8376753507014,1.9076303727454909,0.0
1120.6412825651303,1.9074534108216432,0.0
1122.4448897795592,1.907277378757515,0.0
1124.2484969939878,1.907102745490982,0.0
1126.052104208417,1.9069285771543087,0.0
1127.8557114228456,1.906754993987976,0.0
1129.6593186372745,1.9065825691382765,0.0
1131.4629258517034,1.9064107294589179,0.0
1133.2665330661323,1.9062396392785572,0.0
1135.0701402805612,1.9060694068136272,0.0
1136.8737474949899,1.9058998677354708,0.0
1138.677354709419,1.905731270541082,0.0
1140.4809619238476,1.9055635591182365,0.0
1142.2845691382765,1.9053969058116234,0.0
1144.0881763527054,1.905230887775551,0.0
1145.8917835671343,1.9050653126252504,0.0
1147.6953907815632,1.904900258517034,0.0
1149.4989979959919,1.9047364909819637,0.0
1151.302605210421,1.904573244488978,0.0
1153.1062124248497,1.9044106833667336,0.0
1154.9098196392786,1.9042490801603207,0.0
1156.7134268537075,1.9040881623246493,0.0
1158.5170340681361,1.9039276873747495,0.0
1160.3206412825652,1.9037677835671343,0.0
1162.124248496994,1.9036090661322644,0.0
1163.9278557114228,1.9034509198396794,0.0
1165.7314629258517,1.903293509018036,0.0
1167.5350701402806,1.90313696993988,0.0
1169.3386773547095,1.9029811382765531,0.0
1171.1422845691382,1.9028257635270542,0.0
1172.9458917835673,1.9026708316633267,0.0
1174.749498997996,1.9025164428857715,0.0
1176.5531062124248,1.9023632965931863,0.0
1178.3567134268537,1.9022106933867735,0.0
1180.1603206412826,1.9020585330661322,0.0
1181.9639278557115,1.9019070300601202,0.0
1183.7675350701402,1.9017560340681363,0.0
1185.5711422845693,1.9016057094188377,0.0
1187.374749498998,1.9014563707414829,0.0
1189.1783567134269,1.9013077034068135,0.0
1190.9819639278558,1.9011594789579158,0.0
1192.7855711422844,1.9010116973947897,0.0
1194.5891783567135,1.900864523046092,0.0
1196.3927855711422,1.9007179058116233,0.0
1198.196392785571,1.90057201002004,0.0
1200.0,1.900427,0.0
