Repository: tsarevsergey/TMM-Perovskite-optical-stack-calculator

# TMM Perovskite Optical Stack Calculator

A Python and Streamlit application for transfer-matrix-method (TMM) analysis of perovskite and thin-film optical stacks.

Repository: <https://github.com/tsarevsergey/TMM-Perovskite-optical-stack-calculator>

## Features

- Material library with optical constants for common stack materials, including ITO, NiO, SnO2, C60, MAPbI3, MAPbBr3, CsPbBr1.3Cl1.7, CsPbI3, a-Si, cSi, Ag, Ge, P3HT, PTAA, PVC, TiO2, ZnO, PbS, and InAs.
- Interactive Streamlit interface for:
  - viewing material `n` and `k` data
  - building detector stacks
  - switching top or bottom illumination
  - plotting reflection, transmission, and per-layer absorption

File: materials/MAPbBr3.csv
Wavelength_nm,n,k
290.0,2.0801,0.92328
296.03206412825654,2.174553186372746,0.831937274549098
302.064128256513,2.2337974949899797,0.8107805811623249
308.09619238476955,2.2652664729458922,0.7556045691382764
314.12825651302603,2.29966871743487,0.6984006212424851
320.16032064128257,2.3329364529058116,0.6290820440881763
326.1923847695391,2.3353070741482966,0.5504912024048093
332.2244488977956,2.306550541082164,0.496562865731463
338.2565130260521,2.2700876953907816,0.47092210420841674
344.2885771543086,2.2515425651302605,0.46148513026052107
350.32064128256513,2.247324729458918,0.4603251503006012
356.3527054108216,2.2597029659318637,0.4484084368737476
362.38476953907815,2.2607090380761523,0.4388579759519038
368.4168336673347,2.2749855110220443,0.41091713426853704
374.44889779559117,2.285733507014028,0.3867622044088177
380.4809619238477,2.290635891783567,0.3630762725450902
386.51302605210424,2.2888918236472944,0.34588198396793574
392.5450901803607,2.2861590581162323,0.32647104208416833
398.57715430861725,2.2828384368737473,0.30496891783567126
404.60921843687373,2.2774125651302604,0.2861504809619239
410.64128256513027,2.272289899799599,0.2673990380761523
416.67334669338675,2.2671684569138275,0.25412981963927866
422.7054108216433,2.2607146492985972,0.24148599198396792
428.7374749498998,2.2521325250501,0.2314712224448898
434.7695390781563,2.2456940881763527,0.21754525050100204
440.80160320641284,2.2390587975951908,0.20741218436873746
446.83366733466937,2.2325427254509016,0.19983442885771538
452.86573146292585,2.226634829659319,0.19249454909819638
458.89779559118233,2.2205645290581164,0.1872049098196393
464.92985971943887,2.21474120240481,0.18372208416833669
470.9619238476954,2.2098816032064126,0.17878332665330662
476.9939879759519,2.2059867334669336,0.17499913827655314
483.0260521042084,2.202478376753507,0.17508072144288578
489.05811623246495,2.1987389579158316,0.175275631262525
495.09018036072143,2.1970070340681365,0.17634997995991986
501.12224448897797,2.195243426853707,0.17493010020040087
507.1543086172345,2.1942980761523048,0.18357372745490994
513.186372745491,2.2028124448897795,0.20439390781563127
519.2184368737475,2.2344885571142283,0.23000917835671328
525.2505010020041,2.313990761523047,0.23380188376753477
531.2825651302605,2.3854470541082162,0.14651909819639247
537.314629258517,2.357144148296593,0.04243829659318657
543.3466933867735,2.29700869739479,0.0005749098196393243
549.3787575150301,2.2538477555110217,0.0
555.4108216432866,2.2245100601202403,0.0
561.4428857715432,2.203108917835671,0.0
567.4749498997996,2.1862713827655313,0.0
573.5070140280561,2.1727000601202406,0.0
579.5390781563126,2.1610234068136274,0.0
585.5711422845691,2.150776132264529,0.0
591.6032064128257,2.1418901202404808,0.0
597.6352705410821,2.1332695791583167,0.0
603.6673346693387,2.125829498997996,0.0
609.6993987975952,2.119543667334669,0.0
615.7314629258517,2.1129779759519036,0.00016823647294589137
621.7635270541082,2.107087895791583,0.0
627.7955911823647,2.1020259519038076,0.00021871743486981355
633.8276553106213,2.0974985571142284,0.0002588777555110086
639.8597194388777,2.09253498997996,0.003173747494989959
645.8917835671343,2.0881349298597196,0.00030306613226448013
651.9238476953908,2.0845488376753507,0.004192204408817585
657.9559118236473,2.0802339679358717,0.0038405010020039873
663.9879759519038,2.076629739478958,0.0030132264529058603
670.0200400801602,2.0731079759519035,0.0032163527054109133
676.0521042084168,2.0700572945891786,0.0035481362725450914
682.0841683366734,2.0663914829659316,0.00024857715430872307
688.1162324649299,2.063562124248497,0.002507494989980146
694.1482965931864,2.0610769539078158,0.0010183767535070366
700.1803607214429,2.0587613026052103,0.00647280561122253
706.2124248496993,2.0559929458917834,0.0020924448897796082
712.2444889779559,2.05456128256513,0.008203907815631207
718.2765531062124,2.051887034068136,0.007678356713426863
724.308617234469,2.0496759318637277,0.00862521042084161
730.3406813627255,2.0480410821643287,0.009825030060120196
736.372745490982,2.0460007214428857,0.008030961923847684
742.4048096192384,2.044017154308617,0.009961262525050196
748.4368737474949,2.042135731462926,0.008604108216432963
754.4689378757515,2.040199378757515,0.008852825651302607
760.501002004008,2.038264729458918,0.00848092184368736
766.5330661322646,2.0367760721442885,0.008613707414829568
772.5651302605211,2.035094028056112,0.009280400801603219
778.5971943887776,2.033802224448898,0.01002729458917835
784.629258517034,2.032770200400802,0.010512785571142484
790.6613226452905,2.031061122244489,0.011742585170340672
796.6933867735471,2.0293178356713426,0.009981402805611236
802.7254509018036,2.028006873747495,0.010043547094188388
808.7575150300602,2.0274518236472945,0.012624709418837804
814.7895791583167,2.0260694789579157,0.013838476953907828
820.8216432865731,2.024611082164329,0.011661903807615224
826.8537074148296,2.023984388777555,0.012223146292585193
832.8857715430862,2.023012565130261,0.013325210420841725
838.9178356713427,2.021613006012024,0.01261362725450902
844.9498997995992,2.0204235270541084,0.012699559118236493
850.9819639278558,2.0192974749498998,0.013421362725450872
857.0140280561122,2.0180008416833664,0.012806953907815619
863.0460921843687,2.0171470941883767,0.013112384769539102
869.0781563126252,2.0165395190380764,0.012538276553106222
875.1102204408818,2.0152490581162326,0.013122364729458914
881.1422845691383,2.0146043086172343,0.01344735470941884
887.1743486973947,2.0141077955911824,0.013560661322645268
893.2064128256513,2.0132314228456916,0.01369142284569138
899.2384769539078,2.012365230460922,0.013400621242484973
905.2705410821643,2.0116967134268537,0.013606372745490994
911.3026052104209,2.0109715831663326,0.013699338677354716
917.3346693386774,2.01026,0.01387
923.3667334669339,2.0098303206412824,0.013892004008016032
929.3987975951903,2.0089660721442884,0.013829519038076133
935.4308617234469,2.0082724448897795,0.014058456913827655
941.4629258517034,2.0076859318637275,0.014635350701402804
947.4949899799599,2.0070756513026056,0.014186853707414845
953.5270541082165,2.0065562124248495,0.014183106212424846
959.559118236473,2.0059649498998,0.014476352705410818
965.5911823647294,2.0053481763527055,0.014294969939879762
971.623246492986,2.0046313026052105,0.014119118236472935
977.6553106212425,2.0041775751503006,0.014492084168336675
983.687374749499,2.003781883767535,0.01465250501002004
989.7194388777555,2.003240861723447,0.01453
995.7515030060121,2.0029299398797593,0.014534909819639277
1001.7835671342685,2.002592985971944,0.014218256513026046
1007.815631262525,2.002163486973948,0.013805831663326655
1013.8476953907816,2.0017568336673346,0.013665270541082155
1019.8797595190381,2.0013679358717433,0.01358
1025.9118236472946,2.001770240480962,0.018901202404809567
1031.943887775551,2.0014962925851707,0.025955831663326736
1037.9759519038075,2.001136853707415,0.02492543086172334
1044.008016032064,2.001185230460922,0.020524388777555316
1050.0400801603205,1.9997594388777555,0.0235148897795591
1056.0721442885772,1.9996535470941883,0.022383126252504947
1062.1042084168337,1.99914124248497,0.02082180360721444
1068.1362725450902,1.999209619238477,0.026344849699398806
1074.1683366733469,1.9991598396793586,0.03164404809619262
1080.2004008016033,1.9981015831663327,0.02219184368737496
1086.2324649298598,1.9976904809619238,0.029145731462925793
1092.2645290581163,1.99736250501002,0.025698677354709386
1098.2965931863728,1.9983795390781562,0.025348537074148306
1104.3286573146293,1.9978529258517033,0.022018837675350705
1110.3607214428857,1.9971202004008017,0.025117675350701384
1116.3927855711422,1.9970401603206411,0.026258857715430933
1122.4248496993987,1.9961696993987976,0.022154729458917857
1128.4569138276552,1.995938016032064,0.022092484969939864
1134.4889779559119,1.9952823446893788,0.019937775551102176
1140.5210420841684,1.9941002404809618,0.016174348697394828
1146.5531062124248,1.9948862925851705,0.02331993987975953
1152.5851703406813,1.9946450100200401,0.024188557114228394
1158.617234468938,1.9938293386773547,0.0254664729458917
1164.6492985971945,1.9944796793587174,0.027971002004008094
1170.681362725451,1.9935148897795592,0.019952024048096234
1176.7134268537075,1.994121362725451,0.023574509018036104
1182.745490981964,1.9933239278557113,0.02618120240480962
1188.7775551102204,1.9933524448897795,0.021706272545090208
1194.809619238477,1.9933884769539079,0.02811701402805602
1200.8416833667334,1.9924825851703407,0.027069198396793684
1206.8737474949899,1.992715150300601,0.01895238476953931
1212.9058116232463,1.9921598396793587,0.025680961923847008
1218.937875751503,1.9916440881763529,0.031748456913827626
1224.9699398797595,1.9917387975951903,0.01989667334669338
1231.002004008016,1.9934769138276551,0.023364809619238494
1237.0340681362727,1.9916354509018035,0.022291803607214535
1243.0661322645292,1.9921713226452906,0.023828196392785557
1249.0981963927857,1.992742765531062,0.020059158316633182
1255.1302605210421,1.9915886973947896,0.03275020040080153
1261.1623246492986,1.9913307815631263,0.02763352705410823
1267.194388777555,1.9909428256513027,0.027908977955911827
1273.2264529058116,1.990781503006012,0.025419839679358725
1279.258517034068,1.9917405210420842,0.02534623246492985
1285.2905811623245,1.990243246492986,0.030660360721443004
1291.322645290581,1.9902020440881765,0.02272096192384799
1297.3547094188377,1.9889599398797595,0.02287234468937893
1303.3867735470942,1.9913084769539078,0.03573767535070142
1309.4188376753507,1.9895270541082164,0.028647895791583194
1315.4509018036072,1.9900047494989979,0.027078557114228533
1321.4829659318636,1.9890796993987976,0.02133635270541074
1327.5150300601204,1.9877364729458917,0.03260054108216467
1333.5470941883768,1.988845490981964,0.025366993987975626
1339.5791583166333,1.9893465330661322,0.027489218436873828
1345.6112224448898,1.9889249498997996,0.02886773547094188
1351.6432865731463,1.990442625250501,0.02329226452905817
1357.6753507014027,1.9878220440881764,0.025096432865731256
1363.7074148296592,1.9889440480961922,0.022433266533066404
1369.739478957916,1.9874187975951905,0.015478296593186306
1375.7715430861724,1.9878010621242486,0.01891454909819648
1381.803607214429,1.9869336072144288,0.0231466533066132
1387.8356713426854,1.9875638476953907,0.023130180360721446
1393.8677354709419,1.9868255310621243,0.03160853707414824
1399.8997995991983,1.9880869338677356,0.025632725450901908
1405.9318637274548,1.9866364729458916,0.0223676553106213
1411.9639278557115,1.9876044088176352,0.023782525050100384
1417.995991983968,1.98656,0.02807807615230458
1424.0280561122245,1.9873736673346694,0.031478917835671374
1430.060120240481,1.987093607214429,0.03566358717434871
1436.0921843687374,1.9871475350701402,0.022195330661322638
1442.124248496994,1.9861567935871745,0.02242018036072146
1448.1563126252504,1.985888997995992,0.025271382765530943
1454.188376753507,1.9856624649298598,0.022883567134268448
1460.2204408817636,1.9868851703406814,0.017034669338677366
1466.25250501002,1.9861725851703407,0.02034424849699402
1472.2845691382765,1.9862771543086173,0.02712949899799599
1478.316633266533,1.9857127054108217,0.030717835671342644
1484.3486973947895,1.9855704609218436,0.032201723446893794
1490.3807615230462,1.9871930861723448,0.02371304609218448
1496.4128256513027,1.9859067935871741,0.029770000000000078
1502.4448897795592,1.9853082765531063,0.031795050100200374
1508.4769539078156,1.9854600601202403,0.02908519038076152
1514.5090180360721,1.9862196593186372,0.033434649298597165
1520.5410821643286,1.9857611623246492,0.01463250501001986
1526.573146292585,1.9863261723446892,0.03034507014028046
1532.6052104208418,1.987100400801603,0.03033428857715416
1538.6372745490983,1.9853793386773546,0.026462645290581156
1544.6693386773547,1.9845674348697395,0.028105010020040094
1550.7014028056112,1.9858023046092184,0.031208997995991982
1556.7334669338677,1.9856244088176354,0.020053246492985927
1562.7655310621242,1.9841364328657316,0.01687797595190399
1568.7975951903807,1.9837245891783566,0.020398296593186118
1574.8296593186374,1.9844646693386774,0.017345310621242366
1580.8617234468938,1.985674268537074,0.030624909819639445
1586.8937875751503,1.9844167935871744,0.0379697194388777
1592.9258517034068,1.9854173947895792,0.02439328657314631
1598.9579158316633,1.9844243086172344,0.020431983967935864
1604.9899799599198,1.9840899599198396,0.009951543086172505
1611.0220440881765,1.9843096793587174,0.02848857715430871
1617.054108216433,1.9843228857715431,0.031286913827655305
1623.0861723446894,1.9853550701402805,0.035361503006012096
1629.118236472946,1.984985250501002,0.029312865731462887
1635.1503006012024,1.9844082965931862,0.03331535070140279
1641.1823647294589,1.9831822044088177,0.03481082164328668
1647.2144288577153,1.9840386773547094,0.022749038076152448
1653.246492985972,1.9830537875751502,0.025981302605210692
1659.2785571142285,1.9839796392785571,0.026350941883767465
1665.310621242485,1.98282250501002,0.04095244488977945
1671.3426853707415,1.9842974949899799,0.0277265130260521
1677.374749498998,1.9845322044088176,0.029081603206412784
1683.4068136272545,1.9834769338677356,0.020225971943887998
1689.438877755511,1.9862045691382764,0.03259685370741445
1695.4709418837676,1.9840955711422845,0.014749238476953858
1701.5030060120241,1.9840348096192384,0.01611617234468954
1707.5350701402806,1.9827057715430862,0.023374989979959904
1713.567134268537,1.983237995991984,0.02544480961923848
1719.5991983967936,1.9827493186372747,0.030066613226452883
1725.63126252505,1.982996372745491,0.01813468937875737
1731.6633266533065,1.9824461923847696,0.027174008016032085
1737.6953907815632,1.9831410220440882,0.023362565130260412
1743.7274549098197,1.983374729458918,0.025846252505010103
1749.7595190380762,1.9838564328657315,0.020975230460921805
1755.7915831663327,1.9833126853707415,0.02230871743486972
1761.8236472945891,1.9823043486973948,0.02920238476953915
1767.8557114228456,1.9829039278557115,0.025164989979959883
1773.8877755511023,1.9827790781563126,0.028116132264529112
1779.9198396793588,1.982422725450902,0.017403246492985778
1785.9519038076153,1.9822162124248497,0.025473887775551145
1791.9839679358718,1.9825577354709418,0.028167515030060115
1798.0160320641282,1.9824250300601203,0.025254028056112234
1804.0480961923847,1.982125751503006,0.030926052104208332
1810.0801603206412,1.9817450701402806,0.026428577154308568
1816.112224448898,1.9824920440881764,0.029321022044088166
1822.1442885771544,1.9817413426853707,0.027560460921843638
1828.1763527054109,1.9823069138276554,0.021240280561122187
1834.2084168336673,1.9819809018036072,0.02676649298597196
1840.2404809619238,1.9820896993987978,0.03201945891783571
1846.2725450901803,1.9818666733466934,0.024776112224448876
1852.3046092184368,1.9820942484969941,0.025983366733466944
1858.3366733466935,1.9824847494989981,0.025276212424849686
1864.36873747495,1.9815735671342687,0.02097833667334663
1870.4008016032064,1.9816201603206414,0.018390621242485045
1876.432865731463,1.9821445290581161,0.027771082164328657
1882.4649298597194,1.981283246492986,0.02100342685370747
1888.4969939879759,1.9805007815631264,0.02050080160320634
1894.5290581162324,1.98139625250501,0.02639354709418828
1900.561122244489,1.981783386773547,0.02406060120240482
1906.5931863727455,1.981051523046092,0.027340821643286675
1912.625250501002,1.9809487174348697,0.027087154308617176
1918.6573146292585,1.9816567334669337,0.02459991983967935
1924.689378757515,1.9816360921843688,0.024522004008016043
1930.7214428857715,1.9816653306613226,0.01958793587174337
1936.7535070140282,1.9814939078156313,0.0221437074148294
1942.7855711422847,1.980510260521042,0.02111396793587193
1948.8176352705411,1.9807549298597193,0.02418226452905809
1954.8496993987976,1.980758496993988,0.020884468937875742
1960.881763527054,1.980183486973948,0.027489719438877763
1966.9138276553106,1.9803651703406815,0.02681747494989976
1972.945891783567,1.9800562725450903,0.02657226452905819
1978.9779559118238,1.980359839679359,0.027556392785571218
1985.0100200400802,1.9798329058116233,0.023629739478957915
1991.0420841683367,1.9811028456913826,0.02390849699398799
1997.0741482965932,1.9805710420841682,0.02293368737474949
2003.1062124248497,1.9802761122244488,0.02092310621242487
2009.1382765531062,1.979317014028056,0.02393913827655318
2015.1703406813626,1.979821122244489,0.025548837675350704
2021.2024048096193,1.9803298196392787,0.026567034068136264
2027.2344689378758,1.9798774148296594,0.026150821643286557
2033.2665330661323,1.979767995991984,0.02550921843687372
2039.2985971943888,1.9799489579158316,0.024676793587174346
2045.3306613226453,1.9796768136272545,0.026509699398797583
2051.362725450902,1.9793423246492985,0.026992625250500862
2057.394789579158,1.978998496993988,0.021648216432866022
2063.426853707415,1.9791858316633266,0.021238476953907865
2069.4589178356714,1.9797769739478959,0.024580240480961954
2075.490981963928,1.9796213426853706,0.022996593186372736
2081.5230460921844,1.9794987374749498,0.021614488977955912
2087.555110220441,1.9796917635270541,0.02226595190380761
2093.5871743486973,1.9794866132264528,0.023408857715430845
2099.619238476954,1.9790100801603205,0.02488671342685368
2105.6513026052107,1.9794829659318638,0.024923486973947893
2111.6833667334668,1.9798817835671343,0.02480761523046093
2117.7154308617237,1.979924008016032,0.02454823647294588
2123.7474949899797,1.9799812224448898,0.02328452905811631
2129.7795591182366,1.9800475751503006,0.021408557114228403
2135.8116232464927,1.9799802605210421,0.025873066132264283
2141.8436873747496,1.979841503006012,0.027954509018036002
2147.875751503006,1.9795519639278556,0.024075891783567088
2153.9078156312626,1.9795789579158316,0.022334849699398793
2159.939879759519,1.9797780160320642,0.02175577154308617
2165.9719438877755,1.9798218036072146,0.019498577154308628
2172.004008016032,1.979657615230461,0.019839719438877697
2178.0360721442885,1.9790785370741484,0.02543747494989971
2184.0681362725454,1.979024248496994,0.025872765531062013
2190.1002004008014,1.9792239078156313,0.0238430861723447
2196.1322645290584,1.9794591583166332,0.023426873747494973
2202.1643286573144,1.9794606613226453,0.022521523046092253
2208.1963927855713,1.9790444488977956,0.020742064128256455
2214.2284569138274,1.9790045691382765,0.024235490981963644
2220.2605210420843,1.979088997995992,0.029643507014028014
2226.2925851703408,1.9783711823647294,0.027640861723446864
2232.3246492985973,1.9780229859719438,0.02461769539078152
2238.3567134268537,1.9782642685370742,0.019966973947895775
2244.38877755511,1.9788698196392784,0.020516953907815626
2250.4208416833667,1.9795246492985972,0.022772244488977963
2256.452905811623,1.9790179559118237,0.021801082164328668
2262.48496993988,1.9786305410821643,0.02124739478957916
2268.517034068136,1.978413386773547,0.021289619238476953
2274.549098196393,1.9783099599198397,0.022764809619238567
2280.581162324649,1.9782215230460922,0.024700741482965867
2286.613226452906,1.9779259519038077,0.02657671342685377
2292.645290581162,1.9778816833667334,0.0262359318637276
2298.677354709419,1.9781591583166334,0.0230570340681362
2304.7094188376755,1.978031623246493,0.02676801603206423
2310.741482965932,1.9779089779559118,0.031122364729458857
2316.7735470941884,1.9786328256513026,0.026260521042084137
2322.805611222445,1.9785514629258516,0.022916513026052104
2328.8376753507014,1.977544108216433,0.021318016032064138
2334.869739478958,1.9774814829659317,0.021428797595190376
2340.9018036072143,1.9776596793587173,0.02194935871743486
2346.933867735471,1.9779250901803607,0.02248018036072143
2352.9659318637273,1.9778939078156312,0.022047074148296632
2358.9979959919838,1.977556112224449,0.020617474949899846
2365.0300601202407,1.9773239478957916,0.0245197394789581
2371.062124248497,1.9770947695390781,0.027917494989979835
2377.0941883767537,1.9767811022044088,0.02398458917835661
2383.12625250501,1.9768238276553107,0.022874689378757546
2389.1583166332666,1.9771978156312624,0.024388737474949924
2395.190380761523,1.9771877154308617,0.025767835671342696
2401.2224448897796,1.9769833066132265,0.027456332665330672
2407.254509018036,1.9762594589178357,0.030448236472945884
2413.2865731462925,1.9757426653306613,0.03290442885771541
2419.318637274549,1.9753988376753506,0.03491310621242482
2425.3507014028055,1.975113867735471,0.03083268537074157
2431.382765531062,1.9747769338677357,0.026003146292585284
2437.4148296593185,1.9742400801603208,0.02126194388777569
2443.446893787575,1.974140981963928,0.02235977955911804
2449.478957915832,1.9743702004008017,0.027836893787575336
2455.5110220440883,1.9744891983967936,0.030795470941883847
2461.543086172345,1.9741333066132263,0.03212098196392779
2467.5751503006013,1.9724262324649298,0.029388456913827608
2473.607214428858,1.9729448096192386,0.029191803607214448
2479.6392785571143,1.9749595190380762,0.030699819639278567
2485.6713426853707,1.9745071943887775,0.030279579158316635
2491.703406813627,1.9739166933867736,0.031208436873747473
2497.7354709418837,1.9733738076152305,0.035877254509017985
2503.76753507014,1.9727781763527055,0.03626991983967939
2509.7995991983967,1.9721508416833666,0.03409234468937881
2515.831663326653,1.9735645891783566,0.038277114228456796
2521.8637274549096,1.9744353106212424,0.03756645290581202
2527.8957915831666,1.9739346492985972,0.025417875751502558
2533.927855711423,1.9730097795591182,0.03405551102204471
2539.9599198396795,1.9718576553106213,0.05382861723446945
2545.991983967936,1.9728626452905813,0.03936352705410792
2552.0240480961925,1.973181743486974,0.02805969939879753
2558.056112224449,1.9721140681362725,0.02346929859719435
2564.0881763527054,1.9713203006012023,0.02188779559118236
2570.120240480962,1.9706897194388777,0.021948016032064106
2576.1523046092184,1.9716789779559118,0.032383486973947814
2582.184368737475,1.9716699799599198,0.04126368737474942
2588.2164328657313,1.9699025851703407,0.04740432865731452
2594.248496993988,1.9695881763527054,0.03649150300601246
2600.2805611222443,1.969933126252505,0.01966316633266507
2606.312625250501,1.9712903406813627,0.028331242484969633
2612.3446893787577,1.9721879959919841,0.030443567134268257
2618.376753507014,1.9723629258517035,0.0222459919839677
2624.4088176352707,1.9721719238476954,0.03081515030060154
2630.440881763527,1.9718391382765532,0.04419342685370735
2636.4729458917836,1.9714168937875751,0.04027258517034064
2642.50501002004,1.9711374348697395,0.03955064128256515
2648.5370741482966,1.971059018036072,0.04333274549098196
2654.569138276553,1.9703591983967934,0.04377480961923848
2660.6012024048096,1.969600501002004,0.0433675150300601
2666.633266533066,1.9701071943887776,0.0449479158316633
2672.6653306613225,1.9699395591182365,0.03754082164328698
2678.697394789579,1.9689201402805612,0.01878110220440933
2684.7294589178355,1.971253907815631,0.02212687374749468
2690.7615230460924,1.973787014028056,0.030988356713427034
2696.793587174349,1.9713078356713425,0.0358863927855713
2702.8256513026054,1.9705240480961923,0.040744869739479085
2708.857715430862,1.971664108216433,0.04555845691382775
2714.8897795591183,1.9704815230460921,0.05629356713426871
2720.921843687375,1.9694707815631263,0.06509058116232457
2726.9539078156313,1.9724204609218436,0.05547547094188374
2732.9859719438878,1.9729664328657315,0.06009448897795587
2739.0180360721442,1.9710603006012024,0.07923422845691369
2745.0501002004007,1.9710833066132265,0.06371513026052134
2751.082164328657,1.9710323246492987,0.04940639278557072
2757.1142284569137,1.968927134268537,0.07145961923847641
2763.14629258517,1.9681559719438877,0.06911020040080235
2769.178356713427,1.968608376753507,0.044378737474948915
2775.2104208416836,1.9675184969939878,0.03810779559118225
2781.24248496994,1.9665680961923848,0.03406953907815612
2787.2745490981965,1.967092885771543,0.027416172344689228
2793.306613226453,1.9670390180360722,0.035209398797595534
2799.3386773547095,1.9665081963927855,0.0549101202404812
2805.370741482966,1.9657356913827655,0.04440042084168328
2811.4028056112224,1.9648071743486974,0.03450404809619239
2817.434869739479,1.9634620240480962,0.038907454909819617
2823.4669338677354,1.964044488977956,0.04333166332665326
2829.498997995992,1.9660531663326655,0.047771262525050026
2835.5310621242484,1.9663804008016033,0.0398489378757517
2841.563126252505,1.9659738476953907,0.03552751503005987
2847.5951903807613,1.9639048496993987,0.044702284569137975
2853.6272545090183,1.9630691182364728,0.048893206412825685
2859.6593186372747,1.9630510220440882,0.04977991983967939
2865.691382765531,1.9634085571142286,0.05663689378757533
2871.7234468937877,1.963340480961924,0.05637837675350663
2877.755511022044,1.9621521643286575,0.03743769539078129
2883.7875751503007,1.9615925851703406,0.02853787575150298
2889.819639278557,1.9614055911823647,0.02558819639278556
2895.8517034068136,1.9611951903807616,0.04215394789579154
2901.88376753507,1.960948276553106,0.052360681362725495
2907.9158316633266,1.9606225450901804,0.047239458917835736
2913.947895791583,1.9603165531062126,0.0419524248496995
2919.9799599198395,1.960020981963928,0.03657785571142298
2926.012024048096,1.958823607214429,0.0318886573146294
2932.044088176353,1.9576211823647294,0.03484254509018107
2938.0761523046094,1.9564147695390781,0.0527034869739485
2944.108216432866,1.9554055511022044,0.04649028056112175
2950.1402805611224,1.9545073346693387,0.02938755511022042
2956.172344689379,1.954392725450902,0.028422424849699382
2962.2044088176353,1.9543398396793588,0.028374328657314648
2968.236472945892,1.954394128256513,0.029918537074148308
2974.2685370741483,1.9531038276553105,0.02605877755511022
2980.300601202405,1.9512465931863727,0.020586833667334634
2986.3326653306613,1.9491715631262525,0.026944629258516966
2992.3647294589177,1.9475434669338678,0.032971362725450815
2998.396793587174,1.946608496993988,0.03848466933867723
3004.4288577154307,1.9458285370741484,0.03504282565130279
3010.460921843687,1.9449475150300601,0.029428637274548856
3016.492985971944,1.9421667334669337,0.03673949899799626
3022.5250501002006,1.9400626653306612,0.04289136272545104
3028.557114228457,1.9388984769539077,0.047433507014028174
3034.5891783567135,1.936137254509018,0.046441102204408766
3040.62124248497,1.9329577755511023,0.04404653306613227
3046.6533066132265,1.93050875751503,0.04459545090180361
3052.685370741483,1.9291741683366732,0.04718525050100202
3058.7174348697395,1.9292284569138276,0.05231853707414828
3064.749498997996,1.9266895190380762,0.05619795591182362
3070.7815631262524,1.9236847695390782,0.05905412825651305
3076.813627254509,1.9222551703406814,0.05731086172344693
3082.8456913827654,1.9220378356713426,0.06131873747494964
3088.877755511022,1.923177895791583,0.07176627254508985
3094.909819639279,1.9254079358717435,0.07354306613226452
3100.9418837675353,1.9280538276553107,0.07560885771543135
3106.9739478957918,1.9316006813627256,0.089947074148297
3113.0060120240482,1.9377868136272547,0.09616304609218433
3119.0380761523047,1.9466298196392786,0.09420262525050097
3125.070140280561,1.9535309619238477,0.09779400801603212
3131.1022044088177,1.9600019639278556,0.1019206613226453
3137.134268537074,1.9661968937875751,0.10373028056112224
3143.1663326653306,1.9706566733466933,0.10248755511022047
3149.198396793587,1.9735460320641283,0.09848226452905816
3155.2304609218436,1.9770525851703407,0.093702865731463
3161.2625250501,1.9803582965931863,0.09132735470941868
3167.2945891783565,1.9825479358717435,0.09848138276553087
3173.326653306613,1.9863044288577152,0.0979841082164331
3179.35871743487,1.9913351703406816,0.09126438877755487
3185.3907815631264,1.9963982565130263,0.0977466933867738
3191.422845691383,2.0007708416833667,0.10133318637274523
3197.4549098196394,2.002894128256513,0.09045134268537053
3203.486973947896,2.00627621242485,0.08651903807615233
3209.5190380761524,2.0105770741482965,0.0876590981963928
3215.551102204409,2.0126519438877755,0.082970501002004
3221.5831663326653,2.0149265731462926,0.07461531062124253
3227.615230460922,2.018304529058116,0.057375671342685515
3233.6472945891783,2.017568336673347,0.06222040080160294
3239.6793587174348,2.014142124248497,0.08150490981963891
3245.7114228456912,2.016621523046092,0.06966216432865766
3251.7434869739477,2.0174762725450903,0.06922130260520944
3257.7755511022046,2.013519238476954,0.10112488977956037
3263.807615230461,2.0130233266533066,0.09369200400801501
3269.8396793587176,2.0145494388777556,0.06327833667334584
3275.871743486974,2.0120064328657317,0.07063172344689397
3281.9038076152306,2.0107306813627255,0.07207691382765508
3287.935871743487,2.0124437875751506,0.058474609218436724
3293.9679358717435,2.00802246492986,0.0833057314629261
3300.0,2.00041,0.12813

File: materials/MAPbCl3.csv
Wavelength_nm,n,k
200.0,1.75347,0.60363
204.60921843687376,1.7276199599198394,0.543474148296593
209.2184368737475,1.658631643286573,0.5369848296593186
213.82765531062125,1.6224865731462925,0.5865274148296594
218.43687374749499,1.6269322044088177,0.6496706212424849
223.04609218436875,1.6668386573146292,0.697177254509018
227.65531062124248,1.7086302204408816,0.7256959519038075
232.26452905811624,1.7547885971943888,0.7493634068136272
236.87374749498997,1.811439018036072,0.7602342484969941
241.48296593186373,1.8638285170340683,0.7538336072144288
246.09218436873746,1.904186132264529,0.7413213827655312
250.70140280561122,1.9378877354709418,0.7314065731462926
255.31062124248496,1.9693611623246492,0.7263382565130261
259.9198396793587,2.004560541082164,0.732834749498998
264.5290581162325,2.0713904008016035,0.7460292384769539
269.1382765531062,2.184332404809619,0.7087055110220442
273.74749498997994,2.2474213226452906,0.604939819639279
278.35671342685373,2.245890400801603,0.5085103206412822
282.96593186372746,2.2209140681362727,0.4426126853707414
287.5751503006012,2.1940439278557116,0.40088839679358723
292.1843687374749,2.171880621242485,0.3721539078156314
296.79358717434866,2.1532064328657317,0.35058280561122257
301.40280561122245,2.1377339478957915,0.3336729659318637
306.0120240480962,2.1248996993987976,0.32011801603206413
310.6212424849699,2.1142191783567137,0.30852008016032073
315.2304609218437,2.105384388777555,0.2981922044088176
319.83967935871743,2.0973041482965935,0.2887662124248497
324.44889779559117,2.0901431863727455,0.28051585170340687
329.05811623246495,2.0837490981963924,0.2732851503006012
333.66733466933863,2.0781361122244486,0.2669857915831664
338.2765531062124,2.073318977955912,0.2608615430861724
342.88577154308615,2.0688330861723445,0.25527593186372743
347.4949899799599,2.0645000601202406,0.2501201603206413
352.10420841683367,2.0603020440881763,0.245684128256513
356.7134268537074,2.0558123046092183,0.2419006012024048
361.32264529058114,2.0514299198396793,0.23897513026052106
365.9318637274549,2.0470347294589177,0.23718452905811624
370.54108216432866,2.0416552905811622,0.23622376753507016
375.1503006012024,2.0352404408817635,0.23661659318637274
379.7595190380762,2.0248741082164328,0.23977585170340684
384.36873747494985,2.0068346292585173,0.2504218236472944
388.97795591182364,1.975110100200401,0.28670150300601194
393.5871743486974,1.9547569338677355,0.39602338677354637
398.1963927855711,2.095845350701399,0.5850250501001998
402.8056112224449,2.5052778957915836,0.42092322645290536
407.4148296593186,2.414869438877756,0.12229470941883798
412.02404809619236,2.2968186172344693,0.0489101803607216
416.63326653306615,2.2308760521042084,0.030444168336673308
421.2424849699399,2.188842004008016,0.02237811623246493
425.8517034068136,2.1625832665330664,0.016610621242484993
430.4609218436874,2.1403048697394786,0.004673787575150237
435.0701402805611,2.1124624448897795,2.5818436873748646e-05
439.67935871743487,2.0931324048096194,1.4641282565130268e-06
444.2885771543086,2.077504068136273,1e-06
448.89779559118233,2.0642459519038074,1e-06
453.5070140280561,2.0527085170340684,1e-06
458.11623246492985,2.042478236472946,1e-06
462.7254509018036,2.033311643286573,1e-06
467.3346693386773,2.025007715430862,1e-06
471.9438877755511,2.017428657314629,1e-06
476.55310621242484,2.0104679959919842,1e-06
481.16232464929857,2.0040341082164326,1e-06
485.7715430861723,1.9980655711422846,1e-06
490.3807615230461,1.9925045090180362,1e-06
494.9899799599198,1.987301022044088,1e-06
499.59919839679355,1.9824188176352706,1e-06
504.20841683366734,1.9778278356713426,1e-06
508.8176352705411,1.9734959519038076,1e-06
513.4268537074148,1.9694029058116234,1e-06
518.0360721442885,1.9655207815631262,1e-06
522.6452905811623,1.9618466733466935,1e-06
527.2545090180361,1.9583416633266533,1e-06
531.8637274549098,1.955006753507014,1e-06
536.4729458917835,1.951833126252505,1e-06
541.0821643286573,1.9487974148296594,1e-06
545.691382765531,1.945898256513026,1e-06
550.3006012024048,1.9431226452905812,1e-06
554.9098196392786,1.940461402805611,1e-06
559.5190380761524,1.937909719438878,1e-06
564.128256513026,1.9354545891783566,1e-06
568.7374749498997,1.93310126252505,1e-06
573.3466933867735,1.9308335871743487,1e-06
577.9559118236473,1.9286602805611222,1e-06
582.5651302605211,1.9265556913827655,1e-06
587.1743486973947,1.9245350300601203,1e-06
591.7835671342685,1.92257873747495,1e-06
596.3927855711422,1.920692885771543,1e-06
601.002004008016,1.9188692184368739,1e-06
605.6112224448898,1.9171077354709418,1e-06
610.2204408817636,1.915400641282565,1e-06
614.8296593186373,1.9137513226452905,1e-06
619.4388777555109,1.9121607815631263,1e-06
624.0480961923847,1.910614128256513,1e-06
628.6573146292585,1.9091096593186372,1e-06
633.2665330661323,1.907657374749499,1e-06
637.875751503006,1.9062472745490981,1e-06
642.4849699398798,1.9048793587174349,1e-06
647.0941883767534,1.903553627254509,1e-06
651.7034068136272,1.9022630460921843,1e-06
656.312625250501,1.9010055911823647,1e-06
660.9218436873748,1.8997903206412825,1e-06
665.5310621242485,1.898607234468938,1e-06
670.1402805611222,1.8974549298597194,1e-06
674.7494989979959,1.896330120240481,1e-06
679.3587174348697,1.89523749498998,1e-06
683.9679358717435,1.8941770541082164,1e-06
688.5771543086172,1.8931372545090182,1e-06
693.1863727454909,1.8921289979959919,1e-06
697.7955911823647,1.8911429258517034,1e-06
702.4048096192384,1.8901849899799599,1e-06
707.0140280561122,1.8892471943887776,1e-06
711.6232464929859,1.888335350701403,1e-06
716.2324649298597,1.8874458316633265,1e-06
720.8416833667335,1.8865800801603205,1e-06
725.4509018036072,1.8857288376753507,1e-06
730.060120240481,1.8848997795591182,1e-06
734.6693386773546,1.8840962124248497,1e-06
739.2785571142284,1.8833026452905812,1e-06
743.8877755511022,1.8825290781563124,1e-06
748.4969939879759,1.8817755110220442,1e-06
753.1062124248497,1.8810340681362727,1e-06
757.7154308617235,1.8803155310621242,1e-06
762.3246492985971,1.8796113026052106,1e-06
766.9338677354709,1.8789199198396795,1e-06
771.5430861723446,1.8782439679358718,1e-06
776.1523046092184,1.8775786773547094,1e-06
780.7615230460922,1.8769333867735472,1e-06
785.3707414829659,1.8762980961923847,1e-06
789.9799599198396,1.875682605210421,1e-06
794.5891783567134,1.8750734068136272,1e-06
799.1983967935871,1.8744742084168338,1e-06
803.8076152304609,1.8738930861723446,1e-06
808.4168336673347,1.8733199799599198,1e-06
813.0260521042084,1.8727568737474949,1e-06
817.6352705410821,1.87221376753507,1e-06
822.2444889779558,1.8716731062124248,1e-06
826.8537074148296,1.8711460921843688,1e-06
831.4629258517034,1.8706290781563126,1e-06
836.0721442885771,1.8701220641282565,1e-06
840.6813627254509,1.8696250501002005,1e-06
845.2905811623247,1.8691309418837674,1e-06
849.8997995991983,1.8686510220440882,1e-06
854.5090180360721,1.8681790981963928,1e-06
859.1182364729458,1.8677181763527053,1e-06
863.7274549098196,1.867267254509018,1e-06
868.3366733466934,1.8668196993987975,1e-06
872.945891783567,1.866384869739479,1e-06
877.5551102204408,1.8659544889779558,1e-06
882.1643286573146,1.8655352104208418,1e-06
886.7735470941883,1.865120380761523,1e-06
891.3827655310621,1.864709378757515,1e-06
895.9919839679359,1.8643107214428858,1e-06
900.6012024048096,1.863915891783567,1e-06
905.2104208416833,1.8635310621242485,1e-06
909.819639278557,1.8631544288577155,1e-06
914.4288577154308,1.8627756913827656,1e-06
919.0380761523046,1.8624069539078156,1e-06
923.6472945891783,1.8620482164328658,1e-06
928.2565130260521,1.8616920440881763,1e-06
932.8657314629259,1.861340741482966,1e-06
937.4749498997995,1.860996753507014,1e-06
942.0841683366733,1.8606632665330662,1e-06
946.6933867735471,1.8603314629258516,1e-06
951.3026052104208,1.8599988176352706,1e-06
955.9118236472946,1.8596761723446893,1e-06
960.5210420841682,1.8593635270541082,1e-06
965.130260521042,1.859050881763527,1e-06
969.7394789579158,1.858738236472946,1e-06
974.3486973947895,1.8584390781563127,1e-06
978.9579158316633,1.8581425250501,1e-06
983.5671342685371,1.8578459719438878,1e-06
988.1763527054107,1.8575594188376754,1e-06
992.7855711422845,1.8572728657314628,1e-06
997.3947895791582,1.8569963126252504,1e-06
1002.004008016032,1.8567197595190381,1e-06
1006.6132264529058,1.8564432064128256,1e-06
1011.2224448897795,1.8561766533066133,1e-06
1015.8316633266533,1.8559101002004008,1e-06
1020.440881763527,1.8556535470941884,1e-06
1025.0501002004007,1.855396993987976,1e-06
1029.6593186372745,1.8551404408817636,1e-06
1034.2685370741483,1.8548938877755512,1e-06
1038.8777555110219,1.8546461122244489,1e-06
1043.4869739478959,1.8544056513026053,1e-06
1048.0961923847694,1.8541651903807617,1e-06
1052.7054108216432,1.853934729458918,1e-06
1057.314629258517,1.853694268537074,1e-06
1061.9238476953906,1.8534738076152304,1e-06
1066.5330661322646,1.8532433466933869,1e-06
1071.1422845691382,1.8530228857715432,1.028456913827631e-06
1075.751503006012,1.8528024248496993,1.950300601202389e-06
1080.3607214428857,1.8525819639278558,2e-06
1084.9699398797595,1.8523715030060122,2e-06
1089.5791583166333,1.8521610420841683,1.8841683366733376e-06
1094.1883767535069,1.8519524649298598,1e-06
1098.7975951903807,1.8517480961923847,1e-06
1103.4068136272545,1.8515437274549098,1e-06
1108.0160320641282,1.851339358717435,1e-06
1112.625250501002,1.85114498997996,1e-06
1117.2344689378756,1.8509506212424849,1e-06
1121.8436873747496,1.8507562525050099,1e-06
1126.4529058116232,1.8505673547094188,1e-06
1131.062124248497,1.85037751503006,1e-06
1135.6713426853707,1.8501931462925851,1.5342685370741492e-06
1140.2805611222443,1.8500087775551102,1.9438877755511385e-06
1144.8897795591183,1.8498244088176352,1.2e-06
1149.4989979959919,1.8496500400801603,2.099799599198377e-06
1154.1082164328657,1.8494756713426854,3e-06
1158.7174348697395,1.8493013026052105,2.2565130260521073e-06
1163.326653306613,1.8491269338677354,2e-06
1167.935871743487,1.8489619238476953,1.6128256513025915e-06
1172.5450901803606,1.8487881963927857,1e-06
1177.1543086172344,1.8486238276553106,1e-06
1181.7635270541082,1.8484594589178356,1e-06
1186.3727454909817,1.8482988176352704,1e-06
1190.9819639278558,1.8481405410821643,1e-06
1195.5911823647293,1.847976352705411,1e-06
1200.200400801603,1.847821983967936,1e-06
1204.809619238477,1.8476657114228459,1e-06
1209.4188376753507,1.847513246492986,1e-06
1214.0280561122245,1.847359158316633,1e-06
1218.637274549098,1.847210881763527,1e-06
1223.2464929859718,1.8470626052104209,1e-06
1227.8557114228456,1.8469143286573146,1e-06
1232.4649298597194,1.8467760521042083,1e-06
1237.0741482965932,1.8466277755511022,1e-06
1241.683366733467,1.8464894989979959,1e-06
1246.2925851703405,1.8463512224448897,1.0585170340681087e-06
1250.9018036072143,1.8462129458917835,1.9803607214428664e-06
1255.5110220440881,1.8460746693386774,2.1022044088176242e-06
1260.120240480962,1.845936392785571,3e-06
1264.7294589178357,1.8458054108216433,3.14589178356714e-06
1269.3386773547093,1.8456698396793587,4e-06
1273.947895791583,1.8455415631262524,4e-06
1278.5571142284568,1.8454132865731463,4.711422845691368e-06
1283.1663326653306,1.8452850100200402,5e-06
1287.7755511022044,1.8451567334669339,5e-06
1292.384769539078,1.8450284569138278,4.923046092184404e-06
1296.9939879759518,1.844910120240481,4.001202404809646e-06
1301.6032064128256,1.8447819038076152,4e-06
1306.2124248496993,1.8446636272545092,4e-06
1310.8216432865731,1.8445435671342685,4e-06
1315.430861723447,1.8444213827655311,4e-06
1320.0400801603205,1.8442991983967936,4e-06
1324.6492985971943,1.844187014028056,4e-06
1329.258517034068,1.8440648296593187,4.903406813627225e-06
1333.8677354709419,1.8439539679358716,5.6264529058116295e-06
1338.4769539078156,1.8438404609218437,5e-06
1343.0861723446892,1.8437282765531062,5.817234468937841e-06
1347.695390781563,1.843619138276553,5.260921843687402e-06
1352.3046092184368,1.8435039078156312,5.4609218436873565e-06
1356.9138276553106,1.8434017234468938,6.782765531062114e-06
1361.5230460921844,1.8432895390781563,7e-06
1366.1322645290581,1.8431873547094189,6.147094188376741e-06
1370.7414829659317,1.843077755511022,5e-06
1375.3507014028055,1.842972985971944,4.9298597194389e-06
1379.9599198396793,1.8428708016032065,4.0080160320641425e-06
1384.569138276553,1.8427629258517035,4e-06
1389.1783567134269,1.8426646492985972,4.4356713426853735e-06
1393.7875751503004,1.842564248496994,5e-06
1398.3967935871742,1.8424620641282565,4.320641282565157e-06
1403.006012024048,1.842359879759519,3.7987975951903993e-06
1407.6152304609218,1.8422576953907817,3e-06
1412.2244488977956,1.842165511022044,3.844889779559117e-06
1416.8336673346694,1.8420633266533066,3.4332665330661256e-06
1421.442885771543,1.841971142284569,3e-06
1426.0521042084167,1.8418784368737475,2.9895791583166558e-06
1430.6613226452905,1.8417767735470942,2.067735470941898e-06
1435.2705410821643,1.8416845891783566,2e-06
1439.879759519038,1.8415924048096193,2e-06
1444.4889779559117,1.8415002204408817,2e-06
1449.0981963927854,1.8414080360721443,2e-06
1453.7074148296592,1.8413158517034067,2e-06
1458.316633266533,1.8412236673346694,2e-06
1462.9258517034068,1.8411314829659318,2e-06
1467.5350701402806,1.8410492985971945,2e-06
1472.1442885771542,1.8409571142284569,2e-06
1476.753507014028,1.8408724649298598,2.3507014028055893e-06
1481.3627254509017,1.840782745490982,3e-06
1485.9719438877755,1.8407002805611223,3e-06
1490.5811623246493,1.840608376753507,3e-06
1495.1903807615229,1.8405261923847696,3e-06
1499.7995991983967,1.840442004008016,3.1599198396793324e-06
1504.4088176352705,1.8403518236472947,4e-06
1509.0180360721442,1.8402696392785571,4.603607214428848e-06
1513.627254509018,1.8401874549098196,5.325450901803606e-06
1518.2364729458916,1.840105270541082,6.447294589178318e-06
1522.8456913827654,1.8400230861723446,7.5691382765530765e-06
1527.4549098196392,1.8399409018036073,9.181963927855667e-06
1532.064128256513,1.8398587174348697,1.1238476953907775e-05
1536.6733466933867,1.8397765330661322,1.3804008016032049e-05
1541.2825651302605,1.8396943486973947,1.702605210420843e-05
1545.891783567134,1.8396121643286574,2.0891783567134097e-05
1550.501002004008,1.83953498997996,2.670140280561104e-05
1555.1102204408817,1.8394577955911824,3.337635270541068e-05
1559.7194388777555,1.8393828056112225,4.1438877755510927e-05
1564.3286573146293,1.8393034268537074,5.0657314629258505e-05
1568.9378757515028,1.83923124248497,6.0063326653306195e-05
1573.5470941883766,1.8391645290581162,6.958476953907789e-05
1578.1563126252504,1.8390984368737475,7.741883767535056e-05
1582.7655310621242,1.8390423446893789,8.261242484969934e-05
1587.374749498998,1.83897625250501,8.48e-05
1591.9839679358718,1.8389201603206413,8.281282565130258e-05
1596.5931863727453,1.8388540681362726,7.840681362725468e-05
1601.202404809619,1.8387879759519037,7.271663326653325e-05
1605.811623246493,1.83872376753507,6.662605210420852e-05
1610.4208416833667,1.8386557915831663,6.089498997995997e-05
1615.0300601202405,1.8385893987975952,5.6575951903807615e-05
1619.639278557114,1.8385172144288577,5.288857715430877e-05
1624.2484969939878,1.83844751503006,4.9850901803607306e-05
1628.8577154308616,1.8383814228456914,4.6713827655310706e-05
1633.4669338677354,1.8383106613226452,4.450661322645292e-05
1638.0761523046092,1.8382484769539078,4.316953907815632e-05
1642.685370741483,1.8381762925851703,4.20629258517034e-05
1647.2945891783565,1.838114108216433,4.0964328657314765e-05
1651.9038076152303,1.8380419238476953,3.761923847695393e-05
1656.5130260521041,1.8379748697394789,4.051302605210413e-05
1661.122244488978,1.8379187775551102,3.9506613226453006e-05
1665.7314629258517,1.8378553707414829,2.8083366733466937e-05
1670.3406813627253,1.8377865931863728,2.4063727454909895e-05
1674.949899799599,1.8377205010020041,2.3e-05
1679.5591182364728,1.8376488176352705,2.3311823647294568e-05
1684.1683366733466,1.8375783166332664,2.4901002004007977e-05
1688.7775551102204,1.8375144488977957,2.8022044088176337e-05
1693.3867735470942,1.837456132264529,3.0677354709418845e-05
1697.9959919839678,1.8374000400801602,2.860400801603223e-05
1702.6052104208416,1.8373339478957915,2.3636873747495067e-05
1707.2144288577153,1.8372678557114228,2.388577154308614e-05
1711.8236472945891,1.8372117635270542,2.5e-05
1716.432865731463,1.8371513426853707,2.2567134268537074e-05
1721.0420841683365,1.837089158316633,1.8374749498998107e-05
1725.6513026052103,1.837023486973948,1.6469739478957944e-05
1730.260521042084,1.8369573947895792,1.6e-05
1734.8697394789579,1.8369013026052103,1.6e-05
1739.4789579158316,1.8368352104208416,1.6591583166332655e-05
1744.0881763527052,1.836769118236473,1.9235270541082082e-05
1748.697394789579,1.8367130260521043,1.9860521042084203e-05
1753.3066132264528,1.8366569338677354,1.827735470941889e-05
1757.9158316633266,1.8366008416833668,1.663366733466937e-05
1762.5250501002004,1.836534749498998,1.529498997995993e-05
1767.1342685370741,1.8364773146292583,1.477314629258517e-05
1771.7434869739477,1.8364151302605212,1.4e-05
1776.3527054108215,1.8363564729458917,1.4e-05
1780.9619238476953,1.836300380761523,1.4e-05
1785.571142284569,1.8362342885771543,1.4e-05
1790.1803607214429,1.8361781963927855,1.4836072144288575e-05
1794.7895791583164,1.8361221042084168,1.5e-05
1799.3987975951902,1.8360620240480963,1.5879759519038044e-05
1804.008016032064,1.8359999198396795,1.6e-05
1808.6172344689378,1.8359438276553106,1.547655310621244e-05
1813.2264529058116,1.835887735470942,1.4354709418837682e-05
1817.8356713426854,1.8358316432865731,1.3632865731462925e-05
1822.444889779559,1.8357711022044088,1.3688977955911786e-05
1827.0541082164327,1.8357094589178355,1.4610821643286546e-05
1831.6633266533065,1.8356567334669338,1.5e-05
1836.2725450901803,1.835597274549098,1.4945490981963941e-05
1840.881763527054,1.8355411823647294,1.46e-05
1845.4909819639277,1.8354850901803608,1.529819639278553e-05
1850.1002004008014,1.835428997995992,1.6420040080160286e-05
1854.7094188376752,1.8353729058116233,1.7e-05
1859.318637274549,1.8353168136272546,1.7e-05
1863.9278557114228,1.8352607214428858,1.7e-05
1868.5370741482966,1.835204629258517,1.6092585170340682e-05
1873.1462925851702,1.8351470741482967,1.5970741482965967e-05
1877.755511022044,1.835084889779559,1.5048897795591211e-05
1882.3647294589177,1.835026352705411,1.4727054108216454e-05
1886.9739478957915,1.834970260521042,1.4e-05
1891.5831663326653,1.8349141683366734,1.4e-05
1896.1923847695389,1.8348561523046092,1.4e-05
1900.8016032064127,1.8347939679358718,1.4e-05
1905.4108216432865,1.8347358917835672,1.4e-05
1910.0200400801602,1.8346797995991986,1.4608016032064099e-05
1914.629258517034,1.8346174148296595,1.625170340681361e-05
1919.2384769539078,1.8345576152304608,1.7e-05
1923.8476953907814,1.8345015230460922,1.7e-05
1928.4569138276552,1.834440861723447,1.7691382765531033e-05
1933.066132264529,1.8343793386773546,1.8413226452905792e-05
1937.6753507014027,1.834323246492986,1.98701402805611e-05
1942.2845691382765,1.8342571543086172,2.242765531062123e-05
1946.89378757515,1.8342010621242486,2.611503006012008e-05
1951.503006012024,1.83413496993988,2.9001202404809556e-05
1956.1122244488977,1.834077755511022,3.1267334669338606e-05
1960.7214428857715,1.8340127855711421,3.383286573146288e-05
1965.3306613226453,1.8339533867735471,3.70645290581162e-05
1969.939879759519,1.8338906012024048,4.0551903807615234e-05
1974.5490981963926,1.833824509018036,4.3729458917835564e-05
1979.1583166332664,1.8337668336673345,4.6694989979959836e-05
1983.7675350701402,1.8337023246492987,4.926052104208411e-05
1988.376753507014,1.8336362324649298,5.2026052104208385e-05
1992.9859719438878,1.833570140280561,5.518877755511021e-05
1997.5951903807613,1.8334980961923848,5.8676152304609054e-05
2002.204408817635,1.8334279559118236,6.344529058116235e-05
2006.813627254509,1.8333537274549099,6.897635270541052e-05
2011.4228456913827,1.8332815430861724,7.499198396793559e-05
2016.0320641282565,1.833209358717435,8.225771543086167e-05
2020.64128256513,1.8331271743486974,9.19390781563121e-05
2025.2505010020038,1.83304498997996,0.00010375150300601166
2029.8597194388776,1.8329628056112224,0.00011843887775551127
2034.4689378757514,1.8328753106212425,0.0001368757515030057
2039.0781563126252,1.8327884368737475,0.00016046893787574994
2043.687374749499,1.83269625250501,0.0001914989979959913
2048.296593186373,1.8326040681362725,0.00023396593186372774
2052.9058116232463,1.832521883767535,0.00028105811623246337
2057.51503006012,1.8324396993987975,0.0003316653306613189
2062.124248496994,1.8323675150300602,0.000384490981963927
2066.733466933868,1.8322953306613226,0.00043980160320641513
2071.3426853707415,1.8322265731462926,0.0004964549098196395
2075.951903807615,1.832170480961924,0.0005543747494989957
2080.5611222444886,1.8321043887775552,0.000614294589178352
2085.1703406813626,1.8320482965931864,0.0006752144288577143
2089.7795591182366,1.8319922044088177,0.0007371342685370764
2094.38877755511,1.831946112224449,0.000800442885771543
2098.9979959919838,1.8319000200400803,0.0008639719438877728
2103.6072144288573,1.8318539278557113,0.0009285010020040027
2108.2164328657313,1.8318178356713426,0.0009921643286573134
2112.8256513026054,1.83178,0.0010582565130260535
2117.434869739479,1.8317456513026051,0.0011243486973947891
2122.0440881763525,1.83171,0.001190440881763525
2126.653306613226,1.8316834669338677,0.0012530661322645211
2131.2625250501,1.83166,0.0013152505010020014
2135.871743486974,1.83164,0.0013787174348697407
2140.4809619238476,1.83162,0.0014448096192384765
2145.090180360721,1.8316090981963928,0.001510901803607212
2149.6993987975948,1.831593006012024,0.0015669939879759476
2154.308617234469,1.8315869138276553,0.0016261723446893755
2158.917835671343,1.83158,0.001689178356713428
2163.5270541082164,1.8315747294589177,0.0017452705410821636
2168.13627254509,1.83157,0.0018013627254508992
2172.7454909819635,1.83158,0.001857454909819635
2177.3547094188375,1.83158,0.001913547094188375
2181.9639278557115,1.83159,0.0019596392785571153
2186.573146292585,1.8315957314629259,0.002015731462925851
2191.1823647294586,1.83161,0.0020618236472945864
2195.7915831663327,1.83162,0.0021079158316633264
2200.400801603206,1.83164,0.002144008016032062
2205.0100200400802,1.8316501002004009,0.0021901002004008027
2209.619238476954,1.8316761923847695,0.0022261923847695384
2214.2284569138274,1.8316922845691384,0.0022622845691382737
2218.8376753507014,1.83172,0.0022983767535070137
2223.446893787575,1.8317444689378757,0.00233
2228.056112224449,1.8317705611222443,0.0023605611222444894
2232.6653306613225,1.8318,0.002386653306613225
2237.274549098196,1.83183,0.00241
2241.88376753507,1.8318588376753506,0.00243
2246.4929859719437,1.8318949298597196,0.00245
2251.1022044088177,1.8319210220440882,0.00246
2255.7114228456912,1.831957114228457,0.00247
2260.320641282565,1.8319932064128257,0.00248
2264.929859719439,1.8320292985971944,0.00249
2269.5390781563124,1.8320653907815632,0.00249
2274.1482965931864,1.832101482965932,0.00249
2278.75751503006,1.8321375751503006,0.00248
2283.366733466934,1.8321736673346694,0.00247
2287.9759519038075,1.832209759519038,0.00246
2292.585170340681,1.8322458517034068,0.002444148296593189
2297.194388777555,1.8322819438877755,0.002428056112224449
2301.8036072144287,1.8323180360721443,0.0024019639278557133
2306.4128256513027,1.832354128256513,0.0023758717434869733
2311.0220440881762,1.83239,0.0023497795591182376
2315.63126252505,1.83242,0.002313687374749502
2320.240480961924,1.8324524048096191,0.002277595190380762
2324.8496993987974,1.83248,0.0022315030060120265
2329.4589178356714,1.83251,0.002185410821643286
2334.068136272545,1.83254,0.0021393186372745503
2338.6773547094185,1.83256,0.0020832264529058145
2343.2865731462925,1.832582865731463,0.002027134268537075
2347.895791583166,1.8326089579158318,0.0019620841683366777
2352.50501002004,1.83262,0.0018949498997995987
2357.1142284569137,1.83264,0.0018277154308617264
2361.7234468937872,1.83265,0.0017527655310621277
2366.3326653306613,1.83265,0.001673346693386775
2370.941883767535,1.8326594188376752,0.0015911623246493037
2375.551102204409,1.83265,0.0015089779559118233
2380.1603206412824,1.83264,0.001416793587174352
2384.769539078156,1.83263,0.0013169138276553213
2389.37875751503,1.8326062124248497,0.0012224248496994004
2393.9879759519035,1.832580120240481,0.0011202404809619291
2398.5971943887776,1.8325440280561123,0.001006861723446894
2403.206412825651,1.8324879358717434,0.0008948396793587221
2407.815631262525,1.8324236873747495,0.0007777935871743466
2412.4248496993987,1.832341503006012,0.0006583787575150327
2417.0340681362723,1.8322289779559118,0.0005503186372745549
2421.6432865731463,1.8320907014028056,0.0004746372745490985
2426.25250501002,1.8319549498997996,0.00043197995991984135
2430.861723446894,1.8318527655310621,0.00040096793587174307
2435.4709418837674,1.8317458717434871,0.00037117434869739555
2440.080160320641,1.8316383967935872,0.0003477595190380771
2444.689378757515,1.8315462124248496,0.000332931863727455
2449.2985971943885,1.8314570140280562,0.00032110420841683436
2453.9078156312626,1.8313809218436874,0.00030536873747494974
2458.517034068136,1.8312996593186373,0.0002834148296593194
2463.1262525050097,1.8312174749499,0.00025724248496994184
2467.7354709418837,1.8311252905811624,0.00023305811623246518
2472.3446893787573,1.831033106212425,0.00021831062124248548
2476.9539078156313,1.8309509218436875,0.00021009218436873745
2481.563126252505,1.83086873747495,0.00019831062124248548
2486.1723446893784,1.8307865531062124,0.0001833106212424864
2490.7815631262524,1.8306943687374748,0.00017043687374749517
2495.390781563126,1.8306021843687375,0.00016360921843687403
2500.0,1.83051,0.000162
