Repository: tsarevsergey/TMM-Perovskite-optical-stack-calculator

# TMM Perovskite Optical Stack Calculator

A Python and Streamlit application for transfer-matrix-method (TMM) analysis of perovskite and thin-film optical stacks.

Repository: <https://github.com/tsarevsergey/TMM-Perovskite-optical-stack-calculator>

## Features

- Material library with optical constants for common stack materials, including ITO, NiO, SnO2, C60, MAPbI3, MAPbBr3, CsPbBr1.3Cl1.7, CsPbI3, a-Si, cSi, Ag, Ge, P3HT, PTAA, PVC, TiO2, ZnO, PbS, and InAs.
- Interactive Streamlit interface for:
  - viewing material `n` and `k` data
  - building detector stacks
  - switching top or bottom illumination
  - plotting reflection, transmission, and per-layer absorption

File: materials/Mixed_Perovskite_2.6eV.csv
Wavelength_nm,n,k
300.0,2.1001209048727656,0.5911628905163208
301.80360721442884,2.1071709447231344,0.5883023421325843
303.60721442885773,2.1124789967497124,0.585773764603398
305.41082164328657,2.118172285270563,0.5843282314047674
307.2144288577154,2.124923494192513,0.5826567964505127
309.0180360721443,2.1332030209494186,0.5787454209511835
310.82164328657313,2.144168782984888,0.5754657918840709
312.62525050100203,2.1574107965464133,0.5730417712059167
314.42885771543087,2.170223533557799,0.5709063961499804
316.2324649298597,2.186609900029498,0.5649476281572791
318.0360721442886,2.2064733739596254,0.5545576864039226
319.83967935871743,2.225782301396352,0.5442670980908592
321.64328657314627,2.2416960231151704,0.529418900409565
323.44689378757516,2.2520021310432465,0.5090285732222357
325.250501002004,2.2620006805615653,0.4890355877170093
327.05410821643284,2.2680616238308366,0.46950051349088795
328.85771543086173,2.267320939067069,0.45009957136282586
330.66132264529057,2.266588334500725,0.4309102758761617
332.46492985971946,2.264588923848571,0.41330818871441327
334.2685370741483,2.2598680440838828,0.39858347643763015
336.07214428857714,2.2551978356583504,0.3840168111620293
337.87575150300603,2.2503195152494024,0.37073576452217605
339.67935871743487,2.2449107604691076,0.3604895806177314
341.48296593186376,2.239559140422408,0.3503516310503049
343.2865731462926,2.234422498036226,0.3407159440968836
345.09018036072143,2.2298464995344567,0.33263465307617535
346.8937875751503,2.225318085072567,0.3246373962775191
348.69739478957916,2.220902284015951,0.31751289291757057
350.501002004008,2.2169043587342694,0.3115925132102637
352.3046092184369,2.212947367841137,0.30573275172521563
354.10821643286573,2.2088636477374672,0.3000585148352501
355.91182364729457,2.2051608317056983,0.2950233924883944
357.71543086172346,2.2014858034340077,0.29004844453147355
359.5190380761523,2.1974762448104195,0.2855598530654116
361.32264529058114,2.193835879613135,0.28154727709733146
363.12625250501003,2.1902975624916765,0.2774297205536245
364.92985971943887,2.1870794189385103,0.2727608153439659
366.7334669338677,2.1841754182350837,0.2683855698297287
368.5370741482966,2.1812756093433365,0.2642747597331331
370.34068136272543,2.17836177435169,0.26059056883823123
372.1442885771543,2.1757281411709144,0.25709504792656274
373.94789579158316,2.173116364666379,0.2538519498990395
375.75150300601206,2.1705246891923142,0.2508292903757814
377.5551102204409,2.168036029014488,0.2479300906265563
379.35871743486973,2.1656301723404985,0.2450685160823105
381.1623246492986,2.163269978471878,0.24223591959808033
382.96593186372746,2.16103461228072,0.23956504653147515
384.7695390781563,2.1587823883852533,0.23722384419388062
386.5731462925852,2.156544047938259,0.2349461831761594
388.37675350701403,2.1544070235865123,0.2328138641555605
390.18036072144287,2.152318973314843,0.23100517414946847
391.98396793587176,2.1502501382297226,0.22921312852993553
393.7875751503006,2.148311882517295,0.22747590577813293
395.59118236472943,2.146524910839779,0.2255620064524978
397.3947895791583,2.144754159782634,0.22366547988927377
399.19839679358716,2.1431377430501186,0.2218571095014083
401.002004008016,2.1416539667489802,0.2201779826832842
402.8056112224449,2.140183477996808,0.21851389282174027
404.60921843687373,2.1387784179830835,0.21728141120420827
406.4128256513026,2.137418434810805,0.21637677327914842
408.21643286573146,2.1360704691628767,0.21548012920909643
410.02004008016036,2.1346970813700823,0.2146371995535951
411.8236472945892,2.1333220437470963,0.21382300503128612
413.62725450901803,2.131958997731287,0.21301591104260198
415.4308617234469,2.1309152395047937,0.21241633697210832
417.23446893787576,2.1299179049013146,0.21187570482889714
419.0380761523046,2.128928314709481,0.21131143740706354
420.8416833667335,2.127897257856783,0.21039145265297654
422.6452905811623,2.1268464760826067,0.2095176559104206
424.44889779559117,2.1258371000714673,0.20907086514318798
426.25250501002006,2.1249413923830645,0.21005995475717182
428.0561122244489,2.1240526642793585,0.21110090519566016
429.85971943887773,2.123852361614221,0.21302638788515327
431.6633266533066,2.1246433020782796,0.21633006483571346
433.46693386773546,2.125416963874964,0.21969837996290748
435.2705410821643,2.128576897421488,0.2235794849357206
437.0741482965932,2.133399065386148,0.22788327051523438
438.8777555110221,2.138078151045041,0.23222596696058287
440.68136272545087,2.149159766719138,0.23371631280462246
442.48496993987976,2.1622793976536387,0.23431539752683073
444.28857715430865,2.175172981085979,0.23504576949254463
446.09218436873743,2.1869461205510285,0.22095407983194995
447.89579158316633,2.1983027423858434,0.20575026921306594
449.6993987975952,2.207632277158618,0.19069066479715396
451.50300601202406,2.2009016632571416,0.17269646792171608
453.3066132264529,2.1938483195524174,0.15520468385640995
455.1102204408818,2.184440982536501,0.14146676293760807
456.9138276553106,2.1708068015415245,0.13577497037671124
458.71743486973946,2.156719507119445,0.13115571989767022
460.52104208416836,2.142154429458027,0.13288510175533969
462.3246492985972,2.1293026408177975,0.1387262368700065
464.12825651302603,2.116889853139458,0.14687963515796362
465.9318637274549,2.1073580040479705,0.16489337823070815
467.73547094188376,2.098826414138135,0.18280864750168946
469.5390781563126,2.0942411505768277,0.2025682727839606
471.3426853707415,2.113427029316915,0.23379082455673628
473.14629258517033,2.132771280444529,0.2647753390860085
474.94989979959917,2.1563978712825813,0.28983608342780975
476.75350701402806,2.221009246109282,0.26271933778250744
478.55711422845695,2.285180913914335,0.2358069897174471
480.36072144288573,2.344750622489384,0.2079203439344443
482.1643286573146,2.3273947882129926,0.15856046563485224
483.9679358717435,2.310168314192078,0.10956848704929528
485.77154308617236,2.2931278575346266,0.061095311529269586
487.5751503006012,2.271537375237156,0.04896244836324795
489.3787575150301,2.250106036543845,0.036919016621054984
491.1823647294589,2.2289264397001363,0.024964031134006342
492.98597194388776,2.215853369136666,0.0215322212896305
494.78957915831666,2.203224083898535,0.01850065171154738
496.5931863727455,2.190812832054864,0.015491103219988027
498.39679358717433,2.181951641260416,0.01400795086095474
500.2004008016032,2.1734865467472506,0.01268330166120767
502.00400801603206,2.1650943151329685,0.011368170898824075
503.8076152304609,2.1588876664202985,0.010365676669574948
505.6112224448898,2.153060292174153,0.009418198152243446
507.4148296593186,2.1474456912871105,0.008477455264182183
509.21843687374746,2.142340232906329,0.006693845381926392
511.02204408817636,2.1373968963609236,0.004732245025167338
512.8256513026053,2.1326448350363574,0.0027844425607184307
514.629258517034,2.127158083820961,0.0017455100669644741
516.4328657314629,2.1214588177162836,0.0009903297441163613
518.2364729458918,2.1157488047559854,0.0002614519611854014
520.0400801603207,2.111025623704035,7.836574328504418e-05
521.8436873747495,2.106743637134064,7.615396603815454e-05
523.6472945891784,2.102543132681391,4.23606463828864e-05
525.4509018036072,2.098740149781655,1.1411440716897024e-05
527.2545090180361,2.095220849906651,2.536181604580094e-05
529.058116232465,2.091771725849845,6.40027167659857e-05
530.8617234468938,2.0885590259995874,0.00010242829940890304
532.6653306613226,2.0855565387978627,0.00011561690456166587
534.4689378757515,2.082589389151102,0.000122717668378132
536.2725450901803,2.0797817474943816,0.00012977066920928543
538.0761523046092,2.0770026485739335,0.00063574774525726
539.8797595190381,2.074239906737767,0.0011505372311594226
541.683366733467,2.0716028486240163,0.0015125816838413683
543.4869739478958,2.069137297015943,0.0010027929514174621
545.2905811623247,2.066688055561837,0.0004963765810602657
547.0941883767536,2.0643655547193593,0.0003711369276456664
548.8977955911823,2.0622199859913906,0.0010609823320656701
550.7014028056112,2.060088471207055,0.0017463090984654519
552.5050100200401,2.057951748852428,0.002066150642653693
554.308617234469,2.055819471841851,0.002003837775138715
556.1122244488978,2.0537010258172885,0.0019419290991968116
557.9158316633267,2.051706730320018,0.0018241314940304297
559.7194388777555,2.049820142844276,0.0016777241212215528
561.5230460921844,2.0479456747741596,0.0015322572668675447
563.3266533066133,2.0461128219954685,0.001536965690178059
565.1302605210421,2.044343102915426,0.0015728744620542164
566.9338677354709,2.042584643977993,0.0016085547581814242
568.7374749498998,2.0409291185910647,0.0016674363682940428
570.5410821643286,2.03932980306421,0.0017260258177996441
572.3446893787575,2.0377206990623478,0.0016765895894919132
574.1482965931864,2.036037002410785,0.001090872810884165
575.9519038076153,2.03440621222093,0.000508824404584993
577.7555110220442,2.032831905314726,0.00026023717662713904
579.559118236473,2.0313683329504006,0.0006607843930283692
581.3627254509017,2.0299525759358445,0.0010588463112926722
583.1663326653306,2.0285721845645694,0.0011199388860855268
584.9699398797595,2.0272327653900497,0.0008561766562500965
586.7735470941884,2.0259368750672246,0.0005940359155324949
588.5771543086173,2.0246641802722234,0.001166349256022747
590.3807615230461,2.023410663546691,0.002131446826292915
592.1843687374749,2.0221978345878133,0.003090665629637514
593.9879759519038,2.0209182589036137,0.002577423172954741
595.7915831663327,2.0196352279802117,0.0018031780310390202
597.5951903807616,2.018395072384899,0.001065337200451654
599.3987975951904,2.017387593615701,0.002150967668757867
601.2024048096192,2.0163866576735776,0.0032300843542541016
603.0060120240481,2.015378035512381,0.004084935716285152
604.8096192384769,2.0141926341686216,0.003991676715535951
606.6132264529058,2.0130142817922185,0.003898972277724796
608.4168336673347,2.011895329299083,0.003899884630986342
610.2204408817636,2.010831528360995,0.004067728547176936
612.0240480961925,2.009773997369497,0.004234583206494116
613.8276553106213,2.0087943569080835,0.004425653870258526
615.63126252505,2.0078674497502216,0.0046381217798339164
617.4348697394789,2.006945957824051,0.004849348396850936
619.2384769539078,2.005996420496427,0.004690566766275234
621.0420841683367,2.005032060163097,0.0043731875247061385
622.8456913827656,2.004073284928223,0.0040576463868526895
624.6492985971944,2.003138047153482,0.004313528022806406
626.4529058116232,2.0022117011459533,0.0046546691617872895
628.2565130260521,2.0012911438613643,0.004972041338795535
630.060120240481,2.00040197398876,0.004731049940071302
631.8637274549098,1.9995218052156112,0.0044914343247841075
633.6673346693387,1.9986435039361656,0.004311749128768123
635.4709418837675,1.9977708562754986,0.004355869697790344
637.2745490981964,1.996907685673712,0.00439974052774263
639.0781563126252,1.9960474371674557,0.004401917496074833
640.8817635270541,1.9951983572816592,0.004336009934631169
642.685370741483,1.994358351703914,0.00427047229401881
644.4889779559119,1.9935635285312814,0.004253896459104544
646.2925851703407,1.992815485894055,0.004277405356127297
648.0961923847696,1.9920766493556068,0.004300783405856788
649.8997995991983,1.9913142727095745,0.004392419369976282
651.7034068136272,1.9905526454330822,0.004510340355488837
653.5070140280561,1.989800237459773,0.004627610443197272
655.310621242485,1.9891094165078544,0.004758515289832317
657.1142284569139,1.9884357798584544,0.004890497092811429
658.9178356713427,1.9877734081330654,0.005019170529309995
660.7214428857715,1.9871547715738604,0.005105350072308329
662.5250501002004,1.986544932291268,0.005191060398194159
664.3286573146293,1.9859156874862167,0.005306828730511923
666.1322645290581,1.9851949675722835,0.005524921483674867
667.935871743487,1.9844822461500655,0.0057418364181888734
669.7394789579158,1.9837740523267815,0.005747043975684885
671.5430861723447,1.9830632498735605,0.005435010201752102
673.3466933867735,1.9823604155747319,0.005124648037322547
675.1503006012024,1.9817084379002878,0.00499747981160094
676.9539078156313,1.9810910099180932,0.005008479876605467
678.7575150300602,1.9804796998585132,0.005019421482451423
680.561122244489,1.9799732899749036,0.005360915226744188
682.3647294589179,1.9795036820485405,0.00581738531460724
684.1683366733466,1.9790395509078722,0.006271448706049217
685.9719438877755,1.9784496625732138,0.006508679671212612
687.7755511022044,1.9778493350041075,0.006723137337734521
689.5791583166333,1.9772523026216233,0.006889281561143742
691.3827655310622,1.9766467852042602,0.006503038930337674
693.186372745491,1.9760444187882014,0.006118806235164605
694.9899799599198,1.975482864344169,0.005856280594550505
696.7935871743487,1.9750387937865295,0.0059557846265148396
698.5971943887776,1.9745970161921822,0.006054774868296916
700.4008016032064,1.9741320707116135,0.006194127553340005
702.2044088176353,1.9736375052986537,0.006389339392080014
704.0080160320641,1.973145473952712,0.00658355099936617
705.811623246493,1.972610559006078,0.006588643044322132
707.6152304609218,1.9720519927941735,0.0064627099399220764
709.4188376753507,1.9714962667494482,0.006337417173340986
711.2224448897796,1.9709694078774334,0.0063188974754716095
713.0260521042085,1.9704583945161827,0.006334092070051138
714.8296593186373,1.9699499598598664,0.00634920998879595
716.6332665330661,1.9694519347382893,0.006469330310205214
718.4368737474949,1.968962502865058,0.006596850847707527
720.2404809619238,1.9684722340971916,0.006700344938735411
722.0440881763527,1.9679546125467025,0.006591346611377008
723.8476953907816,1.9674440739562367,0.006482891465051942
725.6513026052105,1.9669564852989465,0.006418598376821303
727.4549098196393,1.966526369660942,0.006472735619323114
729.2585170340681,1.966103349487526,0.006526605076618818
731.062124248497,1.9657010512960544,0.006511867251633535
732.8657314629259,1.9653240253989044,0.006410194813199318
734.6693386773547,1.9649538703927096,0.006309021584773768
736.4729458917836,1.9645113204572944,0.0063328698602738015
738.2765531062124,1.9640230849562386,0.006436222002447429
740.0801603206413,1.963540061466516,0.006539070397380571
741.8837675350701,1.963146844202972,0.006606663989649793
743.687374749499,1.9627800657663796,0.0066641216375225056
745.4909819639279,1.9624176200203713,0.006721301264518416
747.2945891783568,1.9620810877993013,0.0067432735396718915
749.0981963927856,1.9617474213781028,0.006763289435845368
750.9018036072144,1.9614108689827265,0.006783613172050892
752.7054108216432,1.9610168126496768,0.0068068046242876915
754.5090180360721,1.9606246402512868,0.006829885201055635
756.312625250501,1.960236708448638,0.006831234238258996
758.1162324649299,1.9598514676737544,0.006779701678509875
759.9198396793588,1.9594680555734352,0.006728413735341846
761.7234468937876,1.9591040348500095,0.0067176205747584055
763.5270541082164,1.9587608067698787,0.00675405147328539
765.3306613226453,1.9584191964183266,0.006790310662942644
767.1342685370741,1.9580741420547236,0.00681408659689636
768.937875751503,1.9577278831111462,0.006830534007731635
770.7414829659319,1.9573832447242474,0.006846904441605123
772.5450901803607,1.9570423002532094,0.006874406127727872
774.3486973947896,1.9567042746025023,0.006904575096707103
776.1523046092184,1.956367819946299,0.006934603853591929
777.9559118236473,1.9560811207743178,0.006939287712882206
779.7595190380762,1.9557983949284232,0.006943174435129778
781.5631262525051,1.9555060056684685,0.006944944900028668
783.3667334669339,1.9551497315681772,0.006933865453641311
785.1703406813627,1.9547972624792114,0.0069228369082327615
786.9739478957915,1.9544552014603616,0.006927881739712464
788.7775551102204,1.9541352682976005,0.006968443042942615
790.5811623246493,1.9538182644284854,0.0070088192755876815
792.3847695390782,1.9535110845541306,0.007078950477453003
794.1883767535071,1.9532152366150384,0.007181078867012902
795.9919839679359,1.9529222305206058,0.007282744439097444
797.7955911823647,1.9526269419882842,0.0072663801357115455
799.5991983967936,1.952331681424035,0.007187043998688352
801.4028056112224,1.9520390570475257,0.007108064963557242
803.2064128256513,1.9517598512892347,0.007093381123111492
805.0100200400802,1.9514853146533613,0.007092718726807535
806.813627254509,1.9512140188046727,0.007092059292036978
808.6172344689379,1.9509301631532001,0.007143588448231313
810.4208416833667,1.9506481058040104,0.0071953824347744085
812.2244488977956,1.9503685741647647,0.007233496334834544
814.0280561122245,1.9500853845722836,0.007201341893628615
815.8316633266534,1.949803642665838,0.00716932962386501
817.6352705410821,1.949517678181037,0.007137651266819325
819.438877755511,1.9492201888978085,0.007106501346772805
821.2424849699399,1.9489244063785858,0.00707548824921551
823.0460921843687,1.9486550587657665,0.007093232408015267
824.8496993987976,1.948409381188768,0.007159248406674467
826.6533066132265,1.9481649070447271,0.007224976335521337
828.4569138276553,1.9479290765236268,0.0072656484361679485
830.2605210420842,1.9476973289577861,0.00729402205227369
832.0641282565131,1.9474666933283218,0.007322272661373194
833.8677354709419,1.947217044420286,0.007308470491097516
835.6713426853707,1.9469642465800163,0.007286819104266512
837.4749498997996,1.9467129791213438,0.007265509697241079
839.2785571142284,1.9465032577681813,0.007266380552557979
841.0821643286573,1.9462944412401626,0.0072672476729700175
842.8857715430862,1.9460855596845157,0.007257759956877375
844.689378757515,1.945875405833125,0.007201637264608607
846.4929859719439,1.9456662639549371,0.007145753731539844
848.2965931863728,1.9454519855888206,0.0070838958638278805
850.1002004008016,1.9452290859771848,0.007010853078143013
851.9038076152304,1.9450073013861027,0.006938119577365769
853.7074148296593,1.9447880955729449,0.006890404586138158
855.5110220440882,1.9445730639874845,0.00686552863399807
857.314629258517,1.9443592333653024,0.006840757349258297
859.1182364729459,1.9441478891609858,0.006822671125953804
860.9218436873748,1.9439386049661993,0.006807591193506646
862.7254509018036,1.9437303068076333,0.006792574313041847
864.5290581162325,1.9436431100742122,0.007603818979728145
866.3326653306614,1.9435769934902583,0.00854419133333414
868.1362725450902,1.9435078278669031,0.009490747647878914
869.939879759519,1.9433236210282054,0.010741751139618873
871.7434869739479,1.9431419519437718,0.01198757806518623
873.5470941883767,1.9429585664865305,0.012941494333449478
875.3507014028056,1.9427633876126698,0.012758904536240345
877.1543086172345,1.942569009185703,0.012577065622364497
878.9579158316633,1.9424020777436652,0.01217265217963068
880.7615230460922,1.9422807676936427,0.011393332610029078
882.5651302605211,1.942160992290971,0.01061719827027593
884.3687374749499,1.9419005975885764,0.010550345370932229
886.1723446893787,1.9415216725432307,0.011079518080322712
887.9759519038076,1.9411452758668335,0.011606541137542371
889.7795591182365,1.9409358307843556,0.011614965968936816
891.5831663326653,1.9407937252065688,0.011414838720458445
893.3867735470942,1.9406524448345885,0.011215519522781457
895.1903807615231,1.9404481863860197,0.01094778519393488
896.9939879759519,1.940236238605574,0.010671890220647118
898.7975951903808,1.9400315629380025,0.01046256214345
900.6012024048097,1.9399255203960228,0.011441766613825429
902.4048096192384,1.9398199017416191,0.012417056875791357
904.2084168336673,1.939710471542135,0.013382069848982634
906.0120240480962,1.9395858196299502,0.014320932437005829
907.815631262525,1.9394616630233767,0.015256064445209086
909.6192384769539,1.9392679981714807,0.0151641834406721
911.4228456913828,1.9389668962122082,0.013490683932660778
913.2264529058116,1.9386669835957635,0.01182379469262049
915.0300601202405,1.938432071913975,0.011790488442246064
916.8336673346694,1.938248116909127,0.01302082584545668
918.6372745490982,1.9380648842406853,0.014246332080853595
920.440881763527,1.9378927080160135,0.014125424531129391
922.2444889779559,1.937725235241131,0.013515954869446595
924.0480961923848,1.9375584162311472,0.01290886439967672
925.8517034068136,1.9376074505666305,0.012793792711669154
927.6553106212425,1.9376809414110625,0.012731926029197451
929.4589178356714,1.9377343701423138,0.012631799833222029
931.2625250501002,1.9375357132567825,0.012041576965471961
933.0661322645291,1.9373381453269347,0.011453635887158932
934.869739478958,1.937132209376935,0.011143483112907644
936.6733466933867,1.9368989429699655,0.011692413592986171
938.4769539078156,1.936668307987842,0.012239234154499479
940.2805611222445,1.9364858043166877,0.012642959935655772
942.0841683366733,1.936371058012162,0.012844975276691884
943.8877755511022,1.9362566248776152,0.013046218584577546
945.6913827655311,1.9360607849233578,0.012705433156333263
947.4949899799599,1.9358072669197013,0.011979387024867581
949.2985971943888,1.9355551747695654,0.011256099776738481
951.1022044088177,1.9353881143277636,0.011069551021511737
952.9058116232464,1.9352492297472383,0.011058546748723343
954.7094188376753,1.9351126997936738,0.011047584053791833
956.5130260521042,1.9349068834824736,0.010694061525069985
958.3166332665331,1.934696036065025,0.010313373330849225
960.1202404809619,1.9344773763725935,0.009907122228104068
961.9238476953908,1.9341738090066862,0.009240137182717939
963.7274549098197,1.9338713778879377,0.00857564865029025
965.5310621242485,1.9336620040295034,0.008421620900609706
967.3346693386774,1.9337087838337303,0.009687196202201431
969.1382765531063,1.9337553895195794,0.010948060925747509
970.941883767535,1.9337254000422022,0.011727269922507536
972.7454909819639,1.9335935211546988,0.01188101404911179
974.5490981963928,1.9334621304061992,0.012034189104303568
976.3527054108216,1.933268973538076,0.012231583049298304
978.1563126252505,1.9330359068451566,0.012457628419994574
979.9599198396794,1.9328036980664443,0.01268284172184165
981.7635270541082,1.9327732649801193,0.013077312684097852
983.5671342685371,1.9328016692829946,0.013520049540854031
985.370741482966,1.9328299696042852,0.013961165640355402
987.1743486973947,1.9325895876742767,0.01264449354231225
988.9779559118236,1.9323342127759373,0.011227826562660553
990.7815631262525,1.9321112821632087,0.010049627814946057
992.5851703406813,1.9321349151772937,0.010691525275939596
994.3887775551102,1.9321586891506417,0.011331094209263289
996.1923847695391,1.9321119779492424,0.011919045907336796
997.995991983968,1.9318885254938483,0.012380656000917048
999.7995991983968,1.9316661477166197,0.012840600634147586
1001.6032064128257,1.93151043330917,0.012730733549959471
1003.4068136272546,1.9314341518354636,0.011938778140832515
1005.2104208416833,1.9313579726118435,0.011149664676953726
1007.0140280561122,1.9312829298560958,0.011563139655471406
1008.8176352705411,1.9312094586409447,0.012696987388651413
1010.6212424849699,1.931136920145628,0.013826788074598221
1012.4248496993988,1.9309320693596805,0.013911475872855844
1014.2284569138277,1.9306938453140075,0.013726265160954414
1016.0320641282565,1.930456702898146,0.01354171200187633
1017.8356713426854,1.9304134206766501,0.012147899443510354
1019.6392785571143,1.930377900844267,0.010714047544117436
1021.442885771543,1.9303243358955284,0.009636978548448239
1023.2464929859719,1.9301504292144025,0.010829079822941047
1025.0501002004007,1.9299774674129804,0.012016986019635103
1026.8537074148296,1.929807456386485,0.013168617687820903
1028.6573146292585,1.9296422398969655,0.014242938854135408
1030.4609218436874,1.9294775197013272,0.0153134992695761
1032.2645290581163,1.9293641700490003,0.014877324059269966
1034.068136272545,1.9293075718750714,0.012780094809258933
1035.871743486974,1.929251570972736,0.010690168737134399
1037.6753507014027,1.9293846217988966,0.010345228704903259
1039.4789579158316,1.9296207219909207,0.010958564756921788
1041.2825651302605,1.9298559992590554,0.011569776088205912
1043.0861723446894,1.9295759487479263,0.011527945852641054
1044.8897795591183,1.9291799146759419,0.01133829829362765
1046.693386773547,1.9287854735176253,0.011149304316092762
1048.496993987976,1.928805017203901,0.011414529661853022
1050.3006012024048,1.9288309165986144,0.01168591894939915
1052.1042084168337,1.9288578484571126,0.011811106124946277
1053.9078156312626,1.9288908035848986,0.011143446201494031
1055.7114228456912,1.9289236461097423,0.010478067576185711
1057.5150300601204,1.9288572437454936,0.010761459510166695
1059.318637274549,1.9285852773052585,0.013008261786163941
1061.122244488978,1.9283142353968317,0.01524742620739903
1062.9258517034068,1.928121902021518,0.015926447070031196
1064.7294589178357,1.9280106383061524,0.015021130244872116
1066.5330661322646,1.9278997509054954,0.01411887537064347
1068.3366733466933,1.9277736136032573,0.013849743754086824
1070.1402805611224,1.9276400020367253,0.01389845227375089
1071.943887775551,1.9275068400884767,0.013946996883646028
1073.74749498998,1.9274071305042357,0.013586514652265494
1075.5511022044088,1.92731522363739,0.01314660848040738
1077.3547094188377,1.9272246682206273,0.012710352830948537
1079.1583166332666,1.92733167877525,0.012697308078932101
1080.9619238476953,1.927438988471456,0.012684306857790028
1082.7655310621244,1.9274698951693157,0.01283885538252889
1084.569138276553,1.9271430828958498,0.013780084514979219
1086.372745490982,1.9268165002397966,0.014718188370841526
1088.1763527054109,1.9265792261477266,0.014844312776704548
1089.9799599198395,1.926509960183917,0.013438908524739723
1091.7835671342687,1.926441774144887,0.012038147678893427
1093.5871743486973,1.9262641762554573,0.011374818512713996
1095.3907815631262,1.9259840821449532,0.011401600499767866
1097.194388777555,1.9257057273835767,0.011428294436453337
1098.997995991984,1.9258635092072338,0.01300029475629212
1100.801603206413,1.926220048368228,0.015275090422449521
1102.6052104208416,1.9265752996307712,0.017542444009000603
1104.4088176352707,1.926306320004804,0.016794171272359434
1106.2124248496993,1.925933202472832,0.015541285205395688
1108.0160320641282,1.9255716605823907,0.014317305783267934
1109.8196392785571,1.9255985966181763,0.01403922767084969
1111.623246492986,1.9256254452465988,0.013762051921154301
1113.426853707415,1.9256040523819642,0.013340356053137038
1115.2304609218436,1.9253837153735605,0.012323442823796896
1117.0340681362727,1.9251640898947855,0.011309813490783749
1118.8376753507014,1.9249181948883873,0.01139960703869184
1120.6412825651303,1.9246256512462216,0.01339331972664285
1122.4448897795592,1.9243340477550217,0.015380625196528542
1124.2484969939878,1.9242751268074079,0.01561334596847554
1126.052104208417,1.9244167800148866,0.014333747633038062
1127.8557114228456,1.9245579801737271,0.013058241829590448
1129.6593186372745,1.9246235489416532,0.01294961187953377
1131.4629258517034,1.9246574578594875,0.013324822900692888
1133.2665330661323,1.9246912588444265,0.013698839616214372
1135.0701402805612,1.9245829077976089,0.01395914829087174
1136.8737474949899,1.9244553724570717,0.014202738895557829
1138.677354709419,1.9243440939920191,0.014388701324485494
1140.4809619238476,1.9245607417540818,0.01340089938129378
1142.2845691382765,1.9247773751692967,0.01241621681265933
1144.0881763527054,1.9248350853227463,0.011715846299827545
1145.8917835671343,1.9243197951283444,0.01203531427547276
1147.6953907815632,1.9238058116434744,0.012353778161095017
1149.4989979959919,1.9235482908904975,0.01236623886326359
1151.302605210421,1.9236956157074998,0.011894922309371059
1153.1062124248497,1.9238421452833263,0.011425080155542975
1154.9098196392786,1.9237280200691154,0.010530971837440225
1156.7134268537075,1.9234076031242613,0.009300771242549086
1158.5170340681361,1.923089449933125,0.008074401059474125
1160.3206412825652,1.9230162126031058,0.008182167839998195
1162.124248496994,1.9230348835803088,0.008789650847896418
1163.9278557114228,1.9230534695796073,0.00939525116052227
1165.7314629258517,1.9228739664121957,0.010130193278164
1167.5350701402806,1.9226721303111307,0.010877976807757673
1169.3386773547095,1.9224881667987326,0.011573631792829213
1171.1422845691382,1.9225511709668965,0.011570713687158594
1172.9458917835673,1.9226141342365852,0.011567804555672507
1174.749498997996,1.922620696092336,0.011921654049923364
1176.5531062124248,1.9224429697571876,0.01342275480688619
1178.3567134268537,1.9222657518692907,0.0149192603574502
1180.1603206412826,1.9222324895727558,0.015373626915828269
1181.9639278557115,1.9224086905599926,0.0143161630525295
1183.7675350701402,1.922584396054042,0.013261921527056957
1185.5711422845693,1.9224844669999,0.012482903766474616
1187.374749498998,1.9221825522790439,0.011905428134694819
1189.1783567134269,1.92188155337635,0.011329704198461249
1190.9819639278558,1.921899609069545,0.01137165728058096
1192.7855711422844,1.9220253280333677,0.01162176789506507
1194.5891783567135,1.92215066737274,0.011871123268639839
1196.3927855711422,1.9219495632242118,0.01258980200485544
1198.196392785571,1.9217196427807837,0.01334874831308773
1200.0,1.9215190149349208,0.014092137870118345

File: materials/MoO3.csv
Wavelength_nm,n,k
300.82,2.172,2.8455E-1
301.64,2.1692,2.7736E-1
302.46,2.16643,2.7038E-1
303.28,2.16369,2.6362E-1
304.11,2.16097,2.5706E-1
304.93,2.15828,2.507E-1
305.75,2.15562,2.4452E-1
306.57,2.15298,2.3854E-1
307.39,2.15037,2.3272E-1
308.21,2.14778,2.2708E-1
309.04,2.14522,2.2161E-1
309.86,2.14268,2.163E-1
310.68,2.14016,2.1114E-1
311.5,2.13767,2.0613E-1
312.32,2.13521,2.0126E-1
313.15,2.13276,1.9653E-1
313.97,2.13034,1.9194E-1
314.79,2.12794,1.8748E-1
315.61,2.12557,1.8314E-1
316.43,2.12322,1.7893E-1
317.26,2.12088,1.7483E-1
318.08,2.11858,1.7085E-1
318.9,2.11629,1.6698E-1
319.72,2.11402,1.6322E-1
320.54,2.11177,1.5955E-1
321.37,2.10955,1.5599E-1
322.19,2.10734,1.5253E-1
323.01,2.10516,1.4916E-1
323.83,2.10299,1.4588E-1
324.66,2.10085,1.4269E-1
325.48,2.09872,1.3958E-1
326.3,2.09661,1.3656E-1
327.12,2.09452,1.3362E-1
327.94,2.09245,1.3075E-1
328.77,2.0904,1.2796E-1
329.59,2.08837,1.2525E-1
330.41,2.08635,1.226E-1
331.23,2.08435,1.2002E-1
332.06,2.08237,1.1751E-1
332.88,2.08041,1.1506E-1
333.7,2.07846,1.1268E-1
334.52,2.07654,1.1036E-1
335.35,2.07462,1.0809E-1
336.17,2.07273,1.0589E-1
336.99,2.07085,1.0373E-1
337.81,2.06899,1.0164E-1
338.64,2.06714,9.959E-2
339.46,2.06531,9.759E-2
340.28,2.06349,9.565E-2
341.1,2.06169,9.375E-2
341.93,2.05991,9.19E-2
342.75,2.05814,9.009E-2
343.57,2.05639,8.833E-2
344.39,2.05465,8.661E-2
345.22,2.05292,8.493E-2
346.04,2.05121,8.33E-2
346.86,2.04951,8.17E-2
347.68,2.04783,8.014E-2
348.51,2.04616,7.861E-2
349.33,2.04451,7.712E-2
350.15,2.04287,7.567E-2
350.97,2.04124,7.425E-2
351.8,2.03963,7.287E-2
352.62,2.03802,7.151E-2
353.44,2.03644,7.019E-2
354.27,2.03486,6.89E-2
355.09,2.0333,6.764E-2
355.91,2.03175,6.64E-2
356.73,2.03021,6.52E-2
357.56,2.02869,6.402E-2
358.38,2.02718,6.287E-2
359.2,2.02568,6.174E-2
360.02,2.02419,6.064E-2
360.85,2.02271,5.956E-2
361.67,2.02125,5.851E-2
362.49,2.01979,5.748E-2
363.32,2.01835,5.647E-2
364.14,2.01692,5.549E-2
364.96,2.0155,5.453E-2
365.78,2.01409,5.358E-2
366.61,2.0127,5.266E-2
367.43,2.01131,5.176E-2
368.25,2.00993,5.088E-2
369.08,2.00857,5.001E-2
369.9,2.00722,4.917E-2
370.72,2.00587,4.834E-2
371.54,2.00454,4.753E-2
372.37,2.00321,4.674E-2
373.19,2.0019,4.596E-2
374.01,2.0006,4.52E-2
374.84,1.99931,4.446E-2
375.66,1.99802,4.373E-2
376.48,1.99675,4.302E-2
377.3,1.99548,4.232E-2
378.13,1.99423,4.163E-2
378.95,1.99298,4.096E-2
379.77,1.99175,4.03E-2
380.6,1.99052,3.966E-2
381.42,1.9893,3.903E-2
382.24,1.9881,3.841E-2
383.06,1.9869,3.781E-2
383.89,1.98571,3.721E-2
384.71,1.98452,3.663E-2
385.53,1.98335,3.606E-2
386.36,1.98219,3.55E-2
387.18,1.98103,3.495E-2
388,1.97988,3.442E-2
388.83,1.97874,3.389E-2
389.65,1.97761,3.337E-2
390.47,1.97649,3.287E-2
391.29,1.97538,3.237E-2
392.12,1.97427,3.188E-2
392.94,1.97317,3.14E-2
393.76,1.97208,3.094E-2
394.59,1.971,3.048E-2
395.41,1.96992,3.002E-2
396.23,1.96885,2.958E-2
397.06,1.96779,2.915E-2
397.88,1.96674,2.872E-2
398.7,1.9657,2.83E-2
399.52,1.96466,2.789E-2
400.35,1.96363,2.749E-2
401.17,1.9626,2.709E-2
401.99,1.96159,2.671E-2
402.82,1.96058,2.632E-2
403.64,1.95958,2.595E-2
404.46,1.95858,2.558E-2
405.29,1.95759,2.522E-2
406.11,1.95661,2.487E-2
406.93,1.95564,2.452E-2
407.75,1.95467,2.418E-2
408.58,1.95371,2.384E-2
409.4,1.95275,2.351E-2
410.22,1.95181,2.319E-2
411.05,1.95087,2.287E-2
411.87,1.94993,2.256E-2
412.69,1.949,2.225E-2
413.51,1.94808,2.195E-2
414.34,1.94716,2.166E-2
415.16,1.94625,2.136E-2
415.98,1.94535,2.108E-2
416.81,1.94445,2.08E-2
417.63,1.94356,2.052E-2
418.45,1.94267,2.025E-2
419.28,1.94179,1.998E-2
420.1,1.94092,1.972E-2
420.92,1.94005,1.946E-2
421.74,1.93919,1.921E-2
422.57,1.93833,1.896E-2
423.39,1.93748,1.872E-2
424.21,1.93663,1.847E-2
425.04,1.93579,1.824E-2
425.86,1.93496,1.8E-2
426.68,1.93413,1.778E-2
427.51,1.93331,1.755E-2
428.33,1.93249,1.733E-2
429.15,1.93167,1.711E-2
429.97,1.93087,1.69E-2
430.8,1.93006,1.669E-2
431.62,1.92927,1.648E-2
432.44,1.92847,1.627E-2
433.27,1.92769,1.607E-2
434.09,1.9269,1.587E-2
434.91,1.92613,1.568E-2
435.73,1.92535,1.549E-2
436.56,1.92459,1.53E-2
437.38,1.92382,1.512E-2
438.2,1.92307,1.493E-2
439.03,1.92231,1.475E-2
439.85,1.92156,1.458E-2
440.67,1.92082,1.44E-2
441.49,1.92008,1.423E-2
442.32,1.91935,1.406E-2
443.14,1.91862,1.39E-2
443.96,1.91789,1.373E-2
444.78,1.91717,1.357E-2
445.61,1.91646,1.341E-2
446.43,1.91574,1.326E-2
447.25,1.91504,1.31E-2
448.08,1.91433,1.295E-2
448.9,1.91364,1.28E-2
449.72,1.91294,1.266E-2
450.54,1.91225,1.251E-2
451.37,1.91157,1.237E-2
452.19,1.91088,1.223E-2
453.01,1.91021,1.209E-2
453.83,1.90953,1.196E-2
454.66,1.90886,1.182E-2
455.48,1.9082,1.169E-2
456.3,1.90754,1.156E-2
457.13,1.90688,1.143E-2
457.95,1.90623,1.131E-2
458.77,1.90558,1.118E-2
459.59,1.90493,1.106E-2
460.42,1.90429,1.094E-2
461.24,1.90365,1.082E-2
462.06,1.90302,1.07E-2
462.88,1.90239,1.059E-2
463.71,1.90176,1.047E-2
464.53,1.90114,1.036E-2
465.35,1.90052,1.025E-2
466.17,1.8999,1.014E-2
467,1.89929,1.003E-2
467.82,1.89868,9.92E-3
468.64,1.89808,9.82E-3
469.46,1.89748,9.72E-3
470.29,1.89688,9.61E-3
471.11,1.89628,9.51E-3
471.93,1.89569,9.42E-3
472.75,1.89511,9.32E-3
473.58,1.89452,9.22E-3
474.4,1.89394,9.13E-3
475.22,1.89336,9.03E-3
476.04,1.89279,8.94E-3
476.86,1.89222,8.85E-3
477.69,1.89165,8.76E-3
478.51,1.89109,8.67E-3
479.33,1.89053,8.58E-3
480.15,1.88997,8.5E-3
480.98,1.88941,8.41E-3
481.8,1.88886,8.33E-3
482.62,1.88831,8.25E-3
483.44,1.88777,8.16E-3
484.27,1.88723,8.08E-3
485.09,1.88669,8E-3
485.91,1.88615,7.92E-3
486.73,1.88562,7.85E-3
487.55,1.88509,7.77E-3
488.38,1.88456,7.7E-3
489.2,1.88404,7.62E-3
490.02,1.88352,7.55E-3
490.84,1.883,7.47E-3
491.66,1.88248,7.4E-3
492.49,1.88197,7.33E-3
493.31,1.88146,7.26E-3
494.13,1.88095,7.19E-3
494.95,1.88045,7.13E-3
495.77,1.87995,7.06E-3
496.6,1.87945,6.99E-3
497.42,1.87895,6.93E-3
498.24,1.87846,6.86E-3
499.06,1.87797,6.8E-3
499.88,1.87748,6.73E-3
500.71,1.877,6.67E-3
501.53,1.87651,6.61E-3
502.35,1.87603,6.55E-3
503.17,1.87556,6.49E-3
503.99,1.87508,6.43E-3
504.81,1.87461,6.37E-3
505.64,1.87414,6.31E-3
506.46,1.87367,6.26E-3
507.28,1.87321,6.2E-3
508.1,1.87274,6.15E-3
508.92,1.87228,6.09E-3
509.74,1.87183,6.04E-3
510.57,1.87137,5.98E-3
511.39,1.87092,5.93E-3
512.21,1.87047,5.88E-3
513.03,1.87002,5.83E-3
513.85,1.86958,5.77E-3
514.67,1.86913,5.72E-3
515.5,1.86869,5.67E-3
516.32,1.86825,5.62E-3
517.14,1.86782,5.58E-3
517.96,1.86738,5.53E-3
518.78,1.86695,5.48E-3
519.6,1.86652,5.43E-3
520.42,1.86609,5.39E-3
521.25,1.86567,5.34E-3
522.07,1.86525,5.3E-3
522.89,1.86483,5.25E-3
523.71,1.86441,5.21E-3
524.53,1.86399,5.16E-3
525.35,1.86358,5.12E-3
526.17,1.86317,5.08E-3
526.99,1.86276,5.03E-3
527.82,1.86235,4.99E-3
528.64,1.86194,4.95E-3
529.46,1.86154,4.91E-3
530.28,1.86114,4.87E-3
531.1,1.86074,4.83E-3
531.92,1.86034,4.79E-3
532.74,1.85994,4.75E-3
533.56,1.85955,4.71E-3
534.38,1.85916,4.67E-3
535.2,1.85877,4.64E-3
536.03,1.85838,4.6E-3
536.85,1.858,4.56E-3
537.67,1.85761,4.53E-3
538.49,1.85723,4.49E-3
539.31,1.85685,4.45E-3
540.13,1.85647,4.42E-3
540.95,1.8561,4.38E-3
541.77,1.85572,4.35E-3
542.59,1.85535,4.31E-3
543.41,1.85498,4.28E-3
544.23,1.85461,4.25E-3
545.05,1.85424,4.21E-3
545.87,1.85388,4.18E-3
546.69,1.85352,4.15E-3
547.52,1.85315,4.12E-3
548.34,1.85279,4.09E-3
549.16,1.85244,4.05E-3
549.98,1.85208,4.02E-3
550.8,1.85173,3.99E-3
551.62,1.85137,3.96E-3
552.44,1.85102,3.93E-3
553.26,1.85067,3.9E-3
554.08,1.85032,3.87E-3
554.9,1.84998,3.84E-3
555.72,1.84963,3.81E-3
556.54,1.84929,3.79E-3
557.36,1.84895,3.76E-3
558.18,1.84861,3.73E-3
559,1.84827,3.7E-3
559.82,1.84794,3.68E-3
560.64,1.8476,3.65E-3
561.46,1.84727,3.62E-3
562.28,1.84694,3.59E-3
563.1,1.84661,3.57E-3
563.92,1.84628,3.54E-3
564.74,1.84595,3.52E-3
565.56,1.84563,3.49E-3
566.38,1.8453,3.47E-3
567.2,1.84498,3.44E-3
568.02,1.84466,3.42E-3
568.84,1.84434,3.39E-3
569.66,1.84402,3.37E-3
570.48,1.84371,3.34E-3
571.3,1.84339,3.32E-3
572.12,1.84308,3.3E-3
572.94,1.84277,3.27E-3
573.76,1.84246,3.25E-3
574.58,1.84215,3.23E-3
575.4,1.84184,3.21E-3
576.22,1.84154,3.18E-3
577.04,1.84123,3.16E-3
577.86,1.84093,3.14E-3
578.67,1.84063,3.12E-3
579.49,1.84033,3.1E-3
580.31,1.84003,3.07E-3
581.13,1.83973,3.05E-3
581.95,1.83943,3.03E-3
582.77,1.83914,3.01E-3
583.59,1.83885,2.99E-3
584.41,1.83855,2.97E-3
585.23,1.83826,2.95E-3
586.05,1.83797,2.93E-3
586.87,1.83768,2.91E-3
587.69,1.8374,2.89E-3
588.51,1.83711,2.87E-3
589.32,1.83683,2.85E-3
590.14,1.83654,2.83E-3
590.96,1.83626,2.82E-3
591.78,1.83598,2.8E-3
592.6,1.8357,2.78E-3
593.42,1.83542,2.76E-3
594.24,1.83515,2.74E-3
595.06,1.83487,2.72E-3
595.88,1.8346,2.71E-3
596.69,1.83432,2.69E-3
597.51,1.83405,2.67E-3
598.33,1.83378,2.66E-3
599.15,1.83351,2.64E-3
599.97,1.83324,2.62E-3
600.79,1.83298,2.6E-3
601.61,1.83271,2.59E-3
602.42,1.83245,2.57E-3
603.24,1.83218,2.55E-3
604.06,1.83192,2.54E-3
604.88,1.83166,2.52E-3
605.7,1.8314,2.51E-3
606.52,1.83114,2.49E-3
607.33,1.83088,2.48E-3
608.15,1.83063,2.46E-3
608.97,1.83037,2.44E-3
609.79,1.83012,2.43E-3
610.61,1.82986,2.41E-3
611.42,1.82961,2.4E-3
612.24,1.82936,2.38E-3
613.06,1.82911,2.37E-3
613.88,1.82886,2.36E-3
614.7,1.82861,2.34E-3
615.51,1.82836,2.33E-3
616.33,1.82812,2.31E-3
617.15,1.82787,2.3E-3
617.97,1.82763,2.28E-3
618.78,1.82739,2.27E-3
619.6,1.82715,2.26E-3
620.42,1.82691,2.24E-3
621.24,1.82667,2.23E-3
622.06,1.82643,2.22E-3
622.87,1.82619,2.2E-3
623.69,1.82595,2.19E-3
624.51,1.82572,2.18E-3
625.33,1.82548,2.17E-3
626.14,1.82525,2.15E-3
626.96,1.82502,2.14E-3
627.78,1.82479,2.13E-3
628.59,1.82455,2.11E-3
629.41,1.82432,2.1E-3
630.23,1.8241,2.09E-3
631.05,1.82387,2.08E-3
631.86,1.82364,2.07E-3
632.68,1.82342,2.05E-3
633.5,1.82319,2.04E-3
634.31,1.82297,2.03E-3
635.13,1.82274,2.02E-3
635.95,1.82252,2.01E-3
636.76,1.8223,2E-3
637.58,1.82208,1.98E-3
638.4,1.82186,1.97E-3
639.21,1.82164,1.96E-3
640.03,1.82142,1.95E-3
640.85,1.82121,1.94E-3
641.66,1.82099,1.93E-3
642.48,1.82078,1.92E-3
643.3,1.82056,1.91E-3
644.11,1.82035,1.9E-3
644.93,1.82014,1.89E-3
645.75,1.81993,1.88E-3
646.56,1.81972,1.87E-3
647.38,1.81951,1.86E-3
648.2,1.8193,1.85E-3
649.01,1.81909,1.84E-3
649.83,1.81888,1.83E-3
650.64,1.81868,1.82E-3
651.46,1.81847,1.81E-3
652.28,1.81827,1.8E-3
653.09,1.81806,1.79E-3
653.91,1.81786,1.78E-3
654.72,1.81766,1.77E-3
655.54,1.81746,1.76E-3
656.36,1.81725,1.75E-3
657.17,1.81706,1.74E-3
657.99,1.81686,1.73E-3
658.8,1.81666,1.72E-3
659.62,1.81646,1.71E-3
660.43,1.81626,1.7E-3
661.25,1.81607,1.69E-3
662.07,1.81587,1.68E-3
662.88,1.81568,1.68E-3
663.7,1.81549,1.67E-3
664.51,1.81529,1.66E-3
665.33,1.8151,1.65E-3
666.14,1.81491,1.64E-3
666.96,1.81472,1.63E-3
667.77,1.81453,1.62E-3
668.59,1.81434,1.62E-3
669.4,1.81415,1.61E-3
670.22,1.81396,1.6E-3
671.03,1.81378,1.59E-3
671.85,1.81359,1.58E-3
672.66,1.81341,1.57E-3
673.48,1.81322,1.57E-3
674.29,1.81304,1.56E-3
675.11,1.81285,1.55E-3
675.92,1.81267,1.54E-3
676.74,1.81249,1.54E-3
677.55,1.81231,1.53E-3
678.37,1.81213,1.52E-3
679.18,1.81195,1.51E-3
679.99,1.81177,1.51E-3
680.81,1.81159,1.5E-3
681.62,1.81141,1.49E-3
682.44,1.81124,1.48E-3
683.25,1.81106,1.48E-3
684.07,1.81089,1.47E-3
684.88,1.81071,1.46E-3
685.7,1.81054,1.45E-3
686.51,1.81036,1.45E-3
687.32,1.81019,1.44E-3
688.14,1.81002,1.43E-3
688.95,1.80985,1.43E-3
689.77,1.80968,1.42E-3
690.58,1.80951,1.41E-3
691.39,1.80934,1.41E-3
692.21,1.80917,1.4E-3
693.02,1.809,1.39E-3
693.83,1.80883,1.39E-3
694.65,1.80866,1.38E-3
695.46,1.8085,1.37E-3
696.27,1.80833,1.37E-3
697.09,1.80817,1.36E-3
697.9,1.808,1.35E-3
698.72,1.80784,1.35E-3
699.53,1.80767,1.34E-3
700.34,1.80751,1.33E-3
701.15,1.80735,1.33E-3
701.97,1.80719,1.32E-3
702.78,1.80703,1.32E-3
703.59,1.80687,1.31E-3
704.41,1.80671,1.3E-3
705.22,1.80655,1.3E-3
706.03,1.80639,1.29E-3
706.85,1.80623,1.29E-3
707.66,1.80607,1.28E-3
708.47,1.80592,1.27E-3
709.28,1.80576,1.27E-3
710.1,1.80561,1.26E-3
710.91,1.80545,1.26E-3
711.72,1.8053,1.25E-3
712.53,1.80514,1.24E-3
713.35,1.80499,1.24E-3
714.16,1.80484,1.23E-3
714.97,1.80468,1.23E-3
715.78,1.80453,1.22E-3
716.6,1.80438,1.22E-3
717.41,1.80423,1.21E-3
718.22,1.80408,1.21E-3
719.03,1.80393,1.2E-3
719.85,1.80378,1.2E-3
720.66,1.80363,1.19E-3
721.47,1.80348,1.19E-3
722.28,1.80334,1.18E-3
723.09,1.80319,1.17E-3
723.9,1.80304,1.17E-3
724.72,1.8029,1.16E-3
725.53,1.80275,1.16E-3
726.34,1.80261,1.15E-3
727.15,1.80246,1.15E-3
727.96,1.80232,1.14E-3
728.77,1.80218,1.14E-3
729.59,1.80203,1.13E-3
730.4,1.80189,1.13E-3
731.21,1.80175,1.12E-3
732.02,1.80161,1.12E-3
732.83,1.80147,1.12E-3
733.64,1.80133,1.11E-3
734.45,1.80119,1.11E-3
735.26,1.80105,1.1E-3
736.08,1.80091,1.1E-3
736.89,1.80077,1.09E-3
737.7,1.80064,1.09E-3
738.51,1.8005,1.08E-3
739.32,1.80036,1.08E-3
740.13,1.80022,1.07E-3
740.94,1.80009,1.07E-3
741.75,1.79995,1.06E-3
742.56,1.79982,1.06E-3
743.37,1.79968,1.06E-3
744.18,1.79955,1.05E-3
744.99,1.79942,1.05E-3
745.8,1.79928,1.04E-3
746.61,1.79915,1.04E-3
747.42,1.79902,1.03E-3
748.23,1.79889,1.03E-3
749.04,1.79876,1.03E-3
749.85,1.79863,1.02E-3
750.66,1.7985,1.02E-3
751.47,1.79837,1.01E-3
752.28,1.79824,1.01E-3
753.09,1.79811,1.01E-3
753.9,1.79798,1E-3
754.71,1.79785,9.9712E-4
755.52,1.79772,9.9312E-4
756.33,1.7976,9.8915E-4
757.14,1.79747,9.8521E-4
757.95,1.79734,9.8128E-4
758.76,1.79722,9.7739E-4
759.57,1.79709,9.7351E-4
760.38,1.79697,9.6966E-4
761.19,1.79684,9.6583E-4
762,1.79672,9.6203E-4
762.81,1.7966,9.5825E-4
763.62,1.79647,9.545E-4
764.42,1.79635,9.5076E-4
765.23,1.79623,9.4705E-4
766.04,1.79611,9.4336E-4
766.85,1.79598,9.397E-4
767.66,1.79586,9.3605E-4
768.47,1.79574,9.3243E-4
769.28,1.79562,9.2883E-4
770.09,1.7955,9.2525E-4
770.89,1.79538,9.217E-4
771.7,1.79526,9.1816E-4
772.51,1.79514,9.1465E-4
773.32,1.79503,9.1115E-4
774.13,1.79491,9.0768E-4
774.94,1.79479,9.0423E-4
775.74,1.79467,9.008E-4
776.55,1.79456,8.9739E-4
777.36,1.79444,8.9399E-4
778.17,1.79432,8.9062E-4
778.98,1.79421,8.8727E-4
779.78,1.79409,8.8394E-4
780.59,1.79398,8.8063E-4
781.4,1.79386,8.7734E-4
782.21,1.79375,8.7407E-4
783.02,1.79364,8.7081E-4
783.82,1.79352,8.6758E-4
784.63,1.79341,8.6436E-4
785.44,1.7933,8.6117E-4
786.25,1.79318,8.5799E-4
787.05,1.79307,8.5483E-4
787.86,1.79296,8.5169E-4
788.67,1.79285,8.4856E-4
789.47,1.79274,8.4546E-4
790.28,1.79263,8.4237E-4
791.09,1.79252,8.393E-4
791.9,1.79241,8.3625E-4
792.7,1.7923,8.3322E-4
793.51,1.79219,8.302E-4
794.32,1.79208,8.272E-4
795.12,1.79197,8.2422E-4
795.93,1.79187,8.2125E-4
796.74,1.79176,8.183E-4
797.54,1.79165,8.1537E-4
798.35,1.79154,8.1245E-4
799.16,1.79144,8.0956E-4
799.96,1.79133,8.0667E-4
800.77,1.79122,8.0381E-4
801.58,1.79112,8.0096E-4
802.38,1.79101,7.9812E-4
803.19,1.79091,7.953E-4
803.99,1.7908,7.925E-4
804.8,1.7907,7.8971E-4
805.61,1.7906,7.8694E-4
806.41,1.79049,7.8419E-4
807.22,1.79039,7.8145E-4
808.02,1.79029,7.7872E-4
808.83,1.79018,7.7601E-4
809.63,1.79008,7.7332E-4
810.44,1.78998,7.7064E-4
811.25,1.78988,7.6797E-4
812.05,1.78978,7.6532E-4
812.86,1.78968,7.6268E-4
813.66,1.78958,7.6006E-4
814.47,1.78948,7.5746E-4
815.27,1.78938,7.5486E-4
816.08,1.78928,7.5228E-4
816.88,1.78918,7.4972E-4
817.69,1.78908,7.4717E-4
818.49,1.78898,7.4463E-4
819.3,1.78888,7.4211E-4
820.1,1.78878,7.396E-4
820.91,1.78869,7.371E-4
821.71,1.78859,7.3462E-4
822.52,1.78849,7.3215E-4
823.32,1.78839,7.297E-4
824.12,1.7883,7.2725E-4
824.93,1.7882,7.2482E-4
825.73,1.78811,7.2241E-4
826.54,1.78801,7.2E-4
827.34,1.78791,7.1761E-4
828.15,1.78782,7.1524E-4
828.95,1.78772,7.1287E-4
829.75,1.78763,7.1052E-4
830.56,1.78754,7.0818E-4
831.36,1.78744,7.0585E-4
832.17,1.78735,7.0353E-4
832.97,1.78726,7.0123E-4
833.77,1.78716,6.9894E-4
834.58,1.78707,6.9666E-4
835.38,1.78698,6.9439E-4
836.18,1.78688,6.9214E-4
836.99,1.78679,6.899E-4
837.79,1.7867,6.8766E-4
838.59,1.78661,6.8544E-4
839.4,1.78652,6.8324E-4
840.2,1.78643,6.8104E-4
841,1.78634,6.7885E-4
841.81,1.78625,6.7668E-4
842.61,1.78616,6.7452E-4
843.41,1.78607,6.7236E-4
844.22,1.78598,6.7022E-4
845.02,1.78589,6.6809E-4
845.82,1.7858,6.6598E-4
846.62,1.78571,6.6387E-4
847.43,1.78562,6.6177E-4
848.23,1.78554,6.5969E-4
849.03,1.78545,6.5761E-4
849.83,1.78536,6.5555E-4
850.64,1.78527,6.5349E-4
851.44,1.78519,6.5145E-4
852.24,1.7851,6.4941E-4
853.04,1.78501,6.4739E-4
853.84,1.78493,6.4538E-4
854.65,1.78484,6.4338E-4
855.45,1.78476,6.4138E-4
856.25,1.78467,6.394E-4
857.05,1.78458,6.3743E-4
857.85,1.7845,6.3547E-4
858.65,1.78442,6.3351E-4
859.46,1.78433,6.3157E-4
860.26,1.78425,6.2964E-4
861.06,1.78416,6.2771E-4
861.86,1.78408,6.258E-4
862.66,1.784,6.239E-4
863.46,1.78391,6.22E-4
864.26,1.78383,6.2012E-4
865.07,1.78375,6.1824E-4
865.87,1.78366,6.1637E-4
866.67,1.78358,6.1451E-4
867.47,1.7835,6.1267E-4
868.27,1.78342,6.1083E-4
869.07,1.78334,6.09E-4
869.87,1.78326,6.0718E-4
870.67,1.78318,6.0536E-4
871.47,1.78309,6.0356E-4
872.27,1.78301,6.0176E-4
873.07,1.78293,5.9998E-4
873.87,1.78285,5.982E-4
874.67,1.78277,5.9643E-4
875.47,1.78269,5.9467E-4
876.27,1.78262,5.9292E-4
877.07,1.78254,5.9118E-4
877.87,1.78246,5.8944E-4
878.67,1.78238,5.8772E-4
879.47,1.7823,5.86E-4
880.27,1.78222,5.8429E-4
881.07,1.78214,5.8259E-4
881.87,1.78207,5.809E-4
882.67,1.78199,5.7921E-4
883.47,1.78191,5.7754E-4
884.27,1.78183,5.7587E-4
885.07,1.78176,5.7421E-4
885.87,1.78168,5.7255E-4
886.67,1.7816,5.7091E-4
887.47,1.78153,5.6927E-4
888.27,1.78145,5.6764E-4
889.07,1.78138,5.6602E-4
889.86,1.7813,5.6441E-4
890.66,1.78123,5.628E-4
891.46,1.78115,5.612E-4
892.26,1.78108,5.5961E-4
893.06,1.781,5.5802E-4
893.86,1.78093,5.5645E-4
894.66,1.78085,5.5488E-4
895.45,1.78078,5.5332E-4
896.25,1.78071,5.5176E-4
897.05,1.78063,5.5022E-4
897.85,1.78056,5.4868E-4
898.65,1.78049,5.4714E-4
899.45,1.78041,5.4562E-4
