Repository: tsarevsergey/TMM-Perovskite-optical-stack-calculator

# TMM Perovskite Optical Stack Calculator

A Python and Streamlit application for transfer-matrix-method (TMM) analysis of perovskite and thin-film optical stacks.

Repository: <https://github.com/tsarevsergey/TMM-Perovskite-optical-stack-calculator>

## Features

- Material library with optical constants for common stack materials, including ITO, NiO, SnO2, C60, MAPbI3, MAPbBr3, CsPbBr1.3Cl1.7, CsPbI3, a-Si, cSi, Ag, Ge, P3HT, PTAA, PVC, TiO2, ZnO, PbS, and InAs.
- Interactive Streamlit interface for:
  - viewing material `n` and `k` data
  - building detector stacks
  - switching top or bottom illumination
  - plotting reflection, transmission, and per-layer absorption

File: materials/PTAA_nk.csv
Wavelength_nm,n,k
350.0,1.450621516,0.431182682
355.0,1.471080675,0.474593966
360.0,1.502573359,0.507469021
365.0,1.545413169,0.554160331
370.0,1.584598271,0.597007168
375.0,1.652103543,0.626255874
380.0,1.73055584,0.657398264
385.0,1.809104975,0.658478163
390.0,1.92023648,0.639442306
395.0,1.993692145,0.599619216
400.0,2.086992899,0.533940692
405.0,2.16220747,0.455593516
410.0,2.19774221,0.325096065
415.0,2.16741707,0.169451704
420.0,2.090213533,0.08121323
425.0,2.001669799,0.044900437
430.0,1.953580341,0.039984478
435.0,1.92229156,0.037241064
440.0,1.896542876,0.034615558
445.0,1.877133575,0.032683234
450.0,1.861079633,0.031200949
455.0,1.8437812,0.029836159
460.0,1.829726663,0.029140145
465.0,1.818541613,0.029140111
470.0,1.807422761,0.029536787
475.0,1.799328481,0.030577839
480.0,1.792538975,0.031677911
485.0,1.78615026,0.033424093
490.0,1.782222736,0.033426696
495.0,1.778195002,0.034364619
500.0,1.772644306,0.034367451
505.0,1.770815986,0.033952153
510.0,1.768818759,0.032740841
515.0,1.767556971,0.031308789
520.0,1.762259482,0.029423512
525.0,1.762053724,0.026960343
530.0,1.758267231,0.024390886
535.0,1.756440711,0.021987835
540.0,1.751660758,0.019869682
545.0,1.749997165,0.017669291
550.0,1.747873916,0.015601449
555.0,1.742094057,0.013770883
560.0,1.739221329,0.012100768
565.0,1.736437649,0.010407627
570.0,1.732586237,0.009607719
575.0,1.730702094,0.008468385
580.0,1.727169164,0.007715489
585.0,1.725948043,0.006982284
590.0,1.719844257,0.006386505
595.0,1.719294455,0.005956604
600.0,1.717420525,0.005561284
605.0,1.715595412,0.005222113
610.0,1.709068249,0.005005205
615.0,1.708800274,0.004702737
620.0,1.707674508,0.004475618
625.0,1.703096767,0.004254642
630.0,1.703083906,0.004093956
635.0,1.702964453,0.00390608
640.0,1.698340437,0.00376851
645.0,1.698320444,0.003625122
650.0,1.698339404,0.003471148
655.0,1.692711623,0.003335629
660.0,1.692604334,0.00321757
665.0,1.692604318,0.003156355
670.0,1.692621434,0.003063078
675.0,1.687049182,0.002914477
680.0,1.686888178,0.002802287
685.0,1.686888188,0.00272257
690.0,1.686888531,0.002635859
695.0,1.684984491,0.002579777
700.0,1.682123144,0.002467161
705.0,1.682124746,0.00239707
710.0,1.68212476,0.002327993
715.0,1.681353065,0.002299765
720.0,1.674760751,0.002197054
725.0,1.674503252,0.002135703
730.0,1.674503241,0.002074666
735.0,1.674503241,0.002014776
740.0,1.674503189,0.001978504
745.0,1.673289269,0.001927508
750.0,1.668800381,0.001876266
755.0,1.668787114,0.001813553
760.0,1.668787112,0.001767128
765.0,1.668787112,0.001706136
770.0,1.668787112,0.00168041
775.0,1.668787169,0.001651919
780.0,1.666882399,0.001603922
785.0,1.664021291,0.001556219
790.0,1.664023671,0.001555911
795.0,1.664023671,0.001502419
800.0,1.664023671,0.001427116
805.0,1.664023671,0.001374407
810.0,1.664023464,0.001340606
815.0,1.662665108,0.001301344
820.0,1.65830756,0.001264792
825.0,1.658307544,0.001229931
830.0,1.658307542,0.001219721
835.0,1.658307542,0.001249234
840.0,1.658307542,0.001235954
845.0,1.658307542,0.001193872
850.0,1.658307541,0.001174134
855.0,1.658312591,0.001161507
860.0,1.654732596,0.001129658
865.0,1.652591167,0.001105637
870.0,1.652591413,0.001102515
875.0,1.652591413,0.00105759
880.0,1.652591413,0.001053622
885.0,1.652591413,0.001035041
890.0,1.652591413,0.001005812
895.0,1.652591413,0.000995935
900.0,1.652591413,0.000979967
905.0,1.652591151,0.000963099
910.0,1.6510313,0.000937828
915.0,1.647827409,0.000936901
920.0,1.647827971,0.00091706
925.0,1.647827972,0.000896329
930.0,1.647827972,0.000887289
935.0,1.647827972,0.000879007
940.0,1.647827972,0.000863233
945.0,1.647827972,0.000847339
950.0,1.647827972,0.000835102
955.0,1.647827972,0.00081316
960.0,1.647827979,0.000808111
965.0,1.647706447,0.000796301
970.0,1.642050181,0.000786206
975.0,1.642111837,0.000777768
980.0,1.642111843,0.000760675
985.0,1.642111843,0.000760515
990.0,1.642111843,0.000736509
995.0,1.642111843,0.000735993
1000.0,1.642111843,0.000736299
1005.0,1.642111843,0.000723903
1010.0,1.642111843,0.000712892
1015.0,1.642111843,0.000692855
1020.0,1.642111843,0.000686908
1025.0,1.642111597,0.000673999
1030.0,1.639723405,0.000674007
1035.0,1.636342294,0.000658316
1040.0,1.634490087,0.000652146
1045.0,1.634490337,0.000652003
1050.0,1.634490337,0.00063054
1055.0,1.634490337,0.000624068
1060.0,1.634490337,0.000623981
1065.0,1.634490337,0.000610535
1070.0,1.634490337,0.000610489
1075.0,1.634490337,0.000600806
1080.0,1.634490337,0.000587224
1085.0,1.634490337,0.000587446
1090.0,1.634490337,0.000577619
1095.0,1.634490224,0.000577827
1100.0,1.633671659,0.000575522
1105.0,1.629714984,0.000552924
1110.0,1.629726891,0.00055296
1115.0,1.629726896,0.00055171
1120.0,1.629726896,0.000540931
1125.0,1.629726896,0.00054093
1130.0,1.629726896,0.000540086
1135.0,1.629726896,0.00052458
1140.0,1.629726896,0.000520505
1145.0,1.629726896,0.000520631
1150.0,1.629726896,0.000513729
1155.0,1.629726896,0.000506374
1160.0,1.629726896,0.000506355
1165.0,1.629726896,0.000489759
1170.0,1.629726898,0.000489954
1175.0,1.629733362,0.000489948
1180.0,1.625931343,0.000479159
1185.0,1.622107074,0.000479296
1190.0,1.622105391,0.000479296
1195.0,1.622105391,0.000479296

File: materials/PVC.csv
Wavelength_nm,n,k
400.0,1.56135,2.72e-06
410.0,1.55983,2.35e-06
420.0,1.55812,2.16e-06
430.0,1.55625,1.96e-06
440.0,1.55491,1.82e-06
450.0,1.55388,1.71e-06
460.0,1.55236,1.64e-06
470.0,1.55145,1.6e-06
480.0,1.5501,1.58e-06
490.0,1.5494,1.61e-06
500.0,1.5485,1.67e-06
510.0,1.54761,1.75e-06
520.0,1.54692,1.83e-06
530.0,1.54626,1.96e-06
540.0,1.54533,2.09e-06
550.0,1.54493,2.17e-06
560.0,1.54389,2.2e-06
570.0,1.54325,2.27e-06
580.0,1.54275,2.34e-06
590.0,1.54238,2.3e-06
600.0,1.54137,2.15e-06
610.0,1.54114,2e-06
620.0,1.54073,1.9e-06
630.0,1.54004,1.8e-06
640.0,1.53987,1.68e-06
650.0,1.53987,1.54e-06
660.0,1.53946,1.44e-06
670.0,1.5388,1.29e-06
680.0,1.53812,1.14e-06
690.0,1.53791,1.01e-06
700.0,1.53754,8.96e-07
710.0,1.53727,8.02e-07
720.0,1.53732,7.67e-07
730.0,1.53674,7.15e-07
740.0,1.53593,7.07e-07
750.0,1.53544,7.06e-07
760.0,1.53569,6.66e-07
770.0,1.53528,6.6e-07
780.0,1.53526,6.47e-07
790.0,1.53468,6.13e-07
800.0,1.53569,6.16e-07
810.0,1.53552,6.26e-07
820.0,1.53471,5.3e-07
830.0,1.53519,5.22e-07
840.0,1.53362,5.1e-07
850.0,1.5349,4.62e-07
860.0,1.53466,4.5e-07
870.0,1.53446,7.13e-07
880.0,1.53413,1.08e-06
890.0,1.53407,1.04e-06
900.0,1.53383,8.17e-07
910.0,1.53361,1.02e-06
920.0,1.53341,9.17e-07
930.0,1.53331,4.52e-07
940.0,1.53305,3.63e-07
950.0,1.53287,1.34e-07
960.0,1.53283,6.2e-07
970.0,1.53264,5.58e-07
980.0,1.53235,4.46e-07
990.0,1.53245,3.32e-07
1000.0,1.53235,2.32e-07
1010.0,1.5323,6.76e-07
1020.0,1.53238,9.18e-07
1030.0,1.53013,9.27e-07
1040.0,1.53015,8.74e-07
1050.0,1.53012,7.94e-07
1060.0,1.52952,7.77e-07
1070.0,1.52961,7.02e-07
1080.0,1.53008,6.53e-07
1090.0,1.53006,6.57e-07
1100.0,1.52963,5.95e-07
1110.0,1.53011,6.26e-07
1120.0,1.52983,7.26e-07
1130.0,1.52927,8.41e-07
1140.0,1.52895,1.32e-06
1150.0,1.52836,1.86e-06
1160.0,1.5291,3.63e-06
1170.0,1.52931,6.46e-06
1180.0,1.52946,6.57e-06
1190.0,1.52887,7.64e-06
1200.0,1.52875,7.76e-06
1210.0,1.52869,5.14e-06
1220.0,1.52812,3.08e-06
1230.0,1.52856,2.07e-06
1240.0,1.52859,1.6e-06
1250.0,1.52839,1.35e-06
1260.0,1.52852,1.23e-06
1270.0,1.52884,9e-07
1280.0,1.52839,1.05e-06
1290.0,1.52815,9.67e-07
1300.0,1.52768,9.31e-07
1310.0,1.52771,8.83e-07
1320.0,1.52747,8.35e-07
1330.0,1.52731,8.65e-07
1340.0,1.52706,9.25e-07
1350.0,1.52728,1.1e-06
1360.0,1.52762,1.56e-06
1370.0,1.52788,2.42e-06
1380.0,1.52732,5.17e-06
1390.0,1.52688,5.99e-06
1400.0,1.52748,7.58e-06
1410.0,1.52715,7.68e-06
1420.0,1.52708,8.18e-06
1430.0,1.52738,8.03e-06
1440.0,1.52688,5.3e-06
1450.0,1.52639,4.32e-06
1460.0,1.52657,3.61e-06
1470.0,1.52672,3.41e-06
1480.0,1.52733,2.2e-06
1490.0,1.5266,2.74e-06
1500.0,1.52642,2.36e-06
1510.0,1.52694,2.24e-06
1520.0,1.52618,2.24e-06
1530.0,1.52499,2.16e-06
1540.0,1.52599,1.85e-06
1550.0,1.52688,2.04e-06
1560.0,1.52669,1.9e-06
1570.0,1.52624,1.81e-06
1580.0,1.52656,1.85e-06
1590.0,1.52523,1.92e-06
1600.0,1.52653,1.98e-06
1610.0,1.52582,2.11e-06
1620.0,1.52614,2.31e-06
1630.0,1.52553,2.52e-06
1640.0,1.52614,2.66e-06
1650.0,1.52679,3.12e-06
1660.0,1.52566,4.75e-06
1670.0,1.52602,6.43e-06
1680.0,1.52498,9.27e-06
1690.0,1.52714,2e-05
1700.0,1.52666,5.29e-05
1710.0,1.5266,0.000107
1720.0,1.52844,0.000116
1730.0,1.52769,6.58e-05
1740.0,1.52651,6.8e-05
1750.0,1.52744,7.02e-05
1760.0,1.52591,5.63e-05
1770.0,1.52499,4.85e-05
1780.0,1.52617,4.47e-05
1790.0,1.52766,3.88e-05
1800.0,1.52719,3.24e-05
1810.0,1.52642,3.02e-05
1820.0,1.5277,3.04e-05
1830.0,1.52657,3.21e-05
1840.0,1.5252,2.94e-05
1850.0,1.52739,2.82e-05
1860.0,1.52662,2.71e-05
1870.0,1.528,2.38e-05
1880.0,1.52753,2.18e-05
1890.0,1.52658,2.07e-05
1900.0,1.52628,2.46e-05
1910.0,1.52623,2.19e-05
1920.0,1.52441,1.98e-05
1930.0,1.52594,1.99e-05
1940.0,1.52659,2e-05
1950.0,1.52716,1.97e-05
1960.0,1.52698,1.89e-05
1970.0,1.52855,1.83e-05
1980.0,1.52828,1.77e-05
1990.0,1.52599,1.71e-05
2000.0,1.52604,1.72e-05
2009.7,1.52336,1.84e-05
2019.0000000000002,1.52418,2.86e-05
2028.5000000000002,1.52426,3.9e-05
2038.1,1.52308,3.93e-05
2047.8,1.52121,3.96e-05
2057.5,1.52058,3.99e-05
2067.2999999999997,1.52115,3.96e-05
2077.3,1.52145,3.9e-05
2087.2999999999997,1.52268,3.86e-05
2097.5,1.52474,3.87e-05
2107.7,1.52548,3.96e-05
2118.0,1.52618,4.1e-05
2128.5,1.52517,4.32e-05
2139.0,1.5239,4.56e-05
2149.6,1.52528,4.62e-05
2156.8,1.52611,4.58e-05
2167.6000000000004,1.52584,4.51e-05
2178.5,1.52529,4.49e-05
2189.6,1.52568,4.61e-05
2197.0,1.52606,4.8e-05
2208.2000000000003,1.52622,5.31e-05
2219.6,1.52563,6.16e-05
2227.2,1.52565,7e-05
2238.7000000000003,1.52525,8.95e-05
2246.5,1.52461,0.000109
2258.2,1.5244,0.000144
2266.1,1.5247,0.00121
2278.1,1.52484,0.00225
2286.1,1.52438,0.00268
2298.2999999999997,1.52525,0.002
2306.5,1.5263,0.00159
2318.8,1.52594,0.00213
2327.2,1.52499,0.0032
2339.7999999999997,1.52531,0.00391
2348.2,1.52526,0.00374
2356.7999999999997,1.52485,0.00362
2369.7,1.52517,0.00255
2378.4,1.52617,0.00234
2387.2,1.52689,0.00293
2396.0,1.52643,0.00301
2409.3,1.52602,0.00222
2418.2999999999997,1.52635,0.00186
2427.4,1.52578,0.00175
2436.5,1.52471,0.00168
2445.7,1.52452,0.00182
2459.6,1.52546,0.0022
2469.0,1.52599,0.00201
2478.4,1.52627,0.00249
2488.0,1.52682,0.00342
2497.5,1.52702,0.00396
2507.2000000000003,1.52719,0.00339
2516.9,1.52674,0.00242
2526.8,1.52573,0.00234
2536.6,1.52486,0.0023
2546.6000000000004,1.5251,0.00205
2556.7000000000003,1.5261,0.00258
2566.8,1.52693,0.00271
2577.0,1.52649,0.0024
2587.2999999999997,1.52591,0.00275
2597.6,1.52561,0.00339
2608.1,1.52494,0.00354
2618.6,1.52403,0.00289
2629.3,1.52353,0.00245
2640.0,1.52412,0.00244
2645.4,1.52478,0.00255
2656.2000000000003,1.52626,0.00262
2667.1,1.52753,0.00265
2678.2,1.52708,0.00285
2689.2999999999997,1.5251,0.00274
2694.9,1.52441,0.00271
2706.1000000000004,1.52452,0.00262
2717.5,1.52536,0.00213
2728.9,1.52491,0.00194
2734.7000000000003,1.52457,0.00193
2746.2,1.52428,0.00209
2757.8999999999996,1.52457,0.00258
2769.7,1.52471,0.00276
2775.6,1.52482,0.00284
2787.6,1.52576,0.00324
2799.6,1.52614,0.00339
2805.7,1.52526,0.00322
2817.8999999999996,1.52326,0.00277
2824.0,1.52308,0.00275
2836.3999999999996,1.52407,0.00272
2848.9,1.52515,0.00247
2855.1000000000004,1.52563,0.00251
2867.7999999999997,1.52557,0.00274
2874.1,1.52527,0.00309
2886.8999999999996,1.5249,0.00397
2899.7999999999997,1.52502,0.00391
2906.2999999999997,1.52483,0.0036
2919.4,1.52398,0.00304
2926.0,1.52392,0.00282
2939.2999999999997,1.52529,0.00266
2946.0,1.52567,0.00271
2959.4,1.52565,0.0025
2966.2000000000003,1.52519,0.00237
2979.8,1.52349,0.00222
2986.7,1.52322,0.00245
2993.6,1.52339,0.00285
3007.5,1.52414,0.00368
3014.5,1.52475,0.00339
3028.6,1.52537,0.0027
3035.7,1.52536,0.00263
3049.9,1.52543,0.00206
3057.1000000000004,1.52548,0.00183
3064.4,1.52529,0.00188
3078.9,1.5248,0.00234
3086.3,1.52469,0.00244
3093.6,1.52488,0.00237
3108.5,1.52509,0.00239
3115.9,1.52501,0.00228
3123.4,1.52501,0.0019
3138.6,1.52508,0.00158
3146.2,1.52477,0.00176
3153.7999999999997,1.52435,0.00174
3169.2999999999997,1.52397,0.0014
3177.0,1.52397,0.00167
3184.8,1.52407,0.00191
3192.7,1.52405,0.00205
3208.5,1.52346,0.00214
3216.4,1.52328,0.00215
3224.4,1.5233,0.00249
3232.5,1.52324,0.00281
3248.7,1.52255,0.00206
3256.9,1.5224,0.00178
3265.1,1.52259,0.00189
3273.2999999999997,1.52275,0.00196
3289.8999999999996,1.52166,0.002
3298.2999999999997,1.52092,0.00212
3306.7000000000003,1.52059,0.00228
3315.2,1.52021,0.00265
3323.7000000000003,1.51941,0.0032
3332.2,1.51867,0.00374
3349.4,1.51754,0.00576
3358.1,1.51761,0.00801
3366.8,1.5188,0.0101
3375.6,1.5206,0.011
3384.3999999999996,1.522,0.0111
3393.3,1.52256,0.0114
3402.2000000000003,1.52262,0.0122
3411.1,1.5231,0.0132
3429.2,1.52835,0.0143
3438.2999999999997,1.53189,0.0133
3447.4,1.53404,0.0107
3456.6,1.53433,0.00749
3465.8,1.53307,0.00529
3475.1,1.53118,0.00465
3484.5,1.52968,0.00507
3493.9,1.52903,0.00576
3503.2999999999997,1.52935,0.00597
3512.7999999999997,1.53012,0.00521
3522.4,1.53005,0.0038
3532.0,1.52906,0.00285
3541.6,1.52836,0.00288
3551.2999999999997,1.5283,0.00316
3561.1000000000004,1.5286,0.00292
3570.9,1.52899,0.00215
3580.7000000000003,1.52935,0.00149
3590.7,1.5292,0.00135
3600.6,1.52838,0.00159
3610.7,1.52763,0.00175
3620.7,1.52724,0.00185
3630.9,1.5268,0.00176
3641.1,1.52654,0.00162
3651.3,1.5265,0.00169
3661.7000000000003,1.52647,0.002
3672.0,1.52648,0.00224
3682.5,1.52685,0.00231
3693.0,1.52699,0.00215
3703.5,1.52666,0.00169
3714.1000000000004,1.52646,0.00137
3724.8,1.52673,0.00142
3735.5,1.52675,0.00182
3746.3,1.52612,0.00213
3757.2000000000003,1.52562,0.0022
3768.1,1.5257,0.00206
3779.1,1.52587,0.00186
3790.1,1.5257,0.00185
3801.2999999999997,1.52541,0.00182
3812.3999999999996,1.52545,0.00177
3823.7000000000003,1.52571,0.00176
3835.0,1.52586,0.00173
3846.4,1.52587,0.0017
3857.8,1.5258,0.00169
3869.3,1.52584,0.00181
3880.9,1.52598,0.00198
3892.6,1.52595,0.00223
3904.3,1.52572,0.00232
3916.1000000000004,1.52552,0.00219
3928.0,1.52553,0.00212
3939.9,1.5257,0.00194
3951.9,1.52582,0.00163
3964.0,1.52565,0.00147
3976.2,1.52552,0.00149
3988.4,1.52552,0.00173
4000.7000000000003,1.52558,0.0021
4013.0999999999995,1.52561,0.0022
4025.5,1.52546,0.00202
4038.1,1.52517,0.00199
4050.7,1.52497,0.00212
4063.3999999999996,1.52512,0.00201
4076.2,1.52515,0.00183
4089.0000000000005,1.52499,0.00174
4102.0,1.52471,0.00181
4115.0,1.5245,0.00203
4128.099999999999,1.52458,0.00207
4141.3,1.52456,0.00191
4154.6,1.52455,0.0018
4167.900000000001,1.52466,0.00177
4181.4,1.52462,0.00194
4194.9,1.52454,0.00216
4208.5,1.52419,0.00214
4222.2,1.52343,0.00185
4236.0,1.52299,0.0023
4249.900000000001,1.52331,0.00242
4263.9,1.5233,0.00252
4278.0,1.52354,0.00204
4292.099999999999,1.52381,0.00165
4306.4,1.52401,0.00126
4320.8,1.52436,0.0014
4335.200000000001,1.52448,0.00178
4349.8,1.52418,0.00194
4364.4,1.52407,0.00207
4379.1,1.52397,0.00208
4394.0,1.52389,0.00207
4408.9,1.52371,0.00216
4424.0,1.52348,0.00226
4439.099999999999,1.52372,0.00211
4454.4,1.52451,0.00203
4469.7,1.52497,0.00211
4485.2,1.5246,0.00208
4500.8,1.52395,0.00205
4516.5,1.52381,0.00195
4532.3,1.52405,0.00176
4548.2,1.52396,0.00157
4564.2,1.5236,0.00143
4580.3,1.52341,0.00143
4596.5,1.5235,0.00137
4612.9,1.52354,0.00142
4629.400000000001,1.52335,0.00165
4646.0,1.52333,0.00179
4662.7,1.52372,0.00176
4679.5,1.52369,0.00179
4696.5,1.52329,0.00192
4713.599999999999,1.52312,0.00189
4730.8,1.52322,0.00166
4748.1,1.52303,0.00146
4765.5,1.52307,0.00146
4783.1,1.52323,0.00151
4800.8,1.52294,0.00171
4818.7,1.52241,0.00187
4836.700000000001,1.52215,0.00148
4854.8,1.52245,0.00127
4873.0,1.52257,0.00146
4891.4,1.5222,0.00163
4910.0,1.52205,0.00176
4928.6,1.52211,0.00158
4947.4,1.52195,0.00144
4966.400000000001,1.52208,0.0017
4985.5,1.52227,0.00174
5004.7,1.52213,0.00183
5024.099999999999,1.52188,0.00203
5043.700000000001,1.52198,0.00167
5063.4,1.52213,0.00155
5083.2,1.52172,0.00189
5103.3,1.5213,0.00207
5123.400000000001,1.52151,0.00205
5143.799999999999,1.52158,0.00202
5164.3,1.52142,0.00217
5184.9,1.52103,0.00208
5205.7,1.52049,0.00198
5226.7,1.5202,0.00178
5247.9,1.52033,0.00159
5269.2,1.52063,0.0016
5290.7,1.52062,0.00193
5312.400000000001,1.52061,0.00231
5334.3,1.52037,0.00188
5356.3,1.51992,0.0016
5378.5,1.52,0.00181
5400.9,1.52017,0.0018
5423.5,1.51986,0.00201
5446.3,1.51964,0.00232
5469.299999999999,1.51964,0.00224
5492.5,1.51957,0.00211
5515.900000000001,1.51931,0.00218
5539.4,1.51865,0.00218
5563.2,1.51785,0.00205
5587.2,1.5172,0.00214
5611.4,1.51683,0.00222
5635.799999999999,1.51666,0.00264
5660.400000000001,1.51618,0.00325
5685.2,1.51511,0.00348
5710.3,1.51353,0.00446
5735.5,1.51283,0.00722
5761.0,1.51485,0.011
5786.7,1.51937,0.013
5812.700000000001,1.52339,0.0118
5838.9,1.52527,0.0082
5865.3,1.52478,0.00513
5891.9,1.52291,0.00332
5918.8,1.5219,0.00286
5946.0,1.52134,0.00257
5973.4,1.52065,0.00252
6001.1,1.52035,0.00264
6029.0,1.52012,0.0026
6057.1,1.51991,0.00257
6085.6,1.51925,0.00221
6114.3,1.51852,0.00164
6143.3,1.51801,0.00195
6172.5,1.51792,0.00214
6202.0,1.51755,0.00204
6231.900000000001,1.51705,0.00264
6262.0,1.51657,0.00287
6292.4,1.51611,0.00263
6323.1,1.51595,0.00271
6354.099999999999,1.51635,0.00258
6385.4,1.51628,0.00233
6417.0,1.51546,0.00224
6448.9,1.51505,0.00231
6481.099999999999,1.51471,0.00249
6513.7,1.51367,0.00271
6546.599999999999,1.51289,0.00235
6579.799999999999,1.51202,0.00176
6613.400000000001,1.51064,0.00162
6647.3,1.50856,0.00187
6681.6,1.5068,0.00276
6716.2,1.50649,0.00338
6751.2,1.50551,0.00325
6786.5,1.50318,0.00435
6822.3,1.50149,0.00628
6858.3,1.49962,0.00756
6894.8,1.49417,0.0104
6931.7,1.49086,0.0205
6969.0,1.49932,0.0348
7006.599999999999,1.51617,0.0376
7044.7,1.52722,0.0259
7083.2,1.52698,0.0129
7122.099999999999,1.5204,0.00699
7161.5,1.51417,0.00659
7201.3,1.51013,0.00898
7241.5,1.50858,0.0113
7282.2,1.50743,0.0124
7323.299999999999,1.50512,0.0136
7364.9,1.50345,0.016
7407.0,1.50151,0.0188
7449.6,1.4989,0.0248
7492.6,1.50218,0.0325
7536.2,1.51083,0.034
7580.3,1.51611,0.0292
7624.900000000001,1.51597,0.0246
7670.0,1.51363,0.0233
7715.6,1.51151,0.0234
7761.8,1.50856,0.0242
7808.6,1.50321,0.0269
7855.900000000001,1.49895,0.0343
7903.8,1.50077,0.0474
7952.3,1.51268,0.0588
8001.400000000001,1.52877,0.0597
8051.1,1.54059,0.0538
8101.4,1.54825,0.0451
8152.4,1.55173,0.0326
8204.0,1.5467,0.0224
8256.199999999999,1.53853,0.0201
8309.1,1.53619,0.0226
8362.8,1.53908,0.0238
8417.1,1.54086,0.0198
8472.099999999999,1.53965,0.0145
8527.8,1.53776,0.0124
8584.300000000001,1.53557,0.012
8641.5,1.53256,0.0112
8699.5,1.52975,0.0101
8758.300000000001,1.52688,0.00983
8817.9,1.52414,0.0116
8878.3,1.52265,0.0149
8939.5,1.52211,0.0172
9001.6,1.52218,0.0201
9064.5,1.52387,0.0231
9128.4,1.52793,0.0235
9193.099999999999,1.53066,0.0217
9258.800000000001,1.53138,0.0209
9325.4,1.53201,0.0199
9393.0,1.53196,0.017
9461.5,1.53125,0.0149
9531.1,1.52972,0.013
9601.699999999999,1.52766,0.0123
9673.3,1.52643,0.0129
9746.1,1.52428,0.0141
9819.9,1.52163,0.0147
9894.9,1.51946,0.0144
9971.0,1.51865,0.0155
10048.0,1.5173,0.0187
10127.0,1.51505,0.0228
10207.0,1.51457,0.0298
10288.0,1.51955,0.0372
10370.0,1.52929,0.0407
10453.0,1.53864,0.0376
10538.0,1.54351,0.031
10625.0,1.54387,0.0249
10713.0,1.54319,0.0214
10802.0,1.544,0.0203
10893.0,1.5438,0.0192
10985.0,1.54212,0.0165
11079.0,1.53927,0.0137
11174.0,1.53785,0.0128
11272.0,1.53791,0.0125
11370.0,1.53686,0.0124
11471.0,1.53642,0.012
11573.0,1.53593,0.0122
11678.0,1.53504,0.0124
11784.0,1.53307,0.0126
11892.0,1.53267,0.0131
12002.0,1.53579,0.0116
12114.0,1.53733,0.00779
12229.0,1.53473,0.00406
12345.0,1.53192,0.00319
12464.0,1.52925,0.00404
12585.0,1.52563,0.00393
12708.0,1.52309,0.00533
12834.0,1.52083,0.00553
12962.0,1.51979,0.00486
13093.0,1.51941,0.00532
13227.0,1.51695,0.0063
13363.0,1.51318,0.00678
13502.0,1.51087,0.00851
13645.0,1.50841,0.0115
13790.0,1.50402,0.0132
13938.0,1.49857,0.018
14089.0,1.49562,0.0282
14244.0,1.49796,0.0374
14403.0,1.50559,0.0432
14564.0,1.51563,0.0438
14730.0,1.52412,0.0389
14899.0,1.5234,0.0335
15072.0,1.51161,0.0321
15250.0,1.50001,0.0401
15431.0,1.49916,0.0565
15617.0,1.51306,0.0718
15808.0,1.52972,0.0787
16003.0,1.54134,0.0805
16203.0,1.55847,0.0809
16408.0,1.58274,0.0723
16618.0,1.59725,0.0505
16834.0,1.59202,0.0297
17056.0,1.57978,0.0201
17283.0,1.57125,0.0163
17517.0,1.56804,0.0134
17757.0,1.56479,0.0107
18003.0,1.55895,0.01
18257.0,1.55685,0.0137
18518.0,1.55505,0.016
18786.0,1.55304,0.0125
19062.0,1.55,0.00981
19347.0,1.54672,0.00757
19640.0,1.54316,0.00541
19942.0,1.54354,0.0056

File: materials/SnO2.csv
Wavelength_nm,n,k
308.6287258626767,2.0727272727272728,0.03843785316941349
311.905280146286,2.0666980318507475,0.03558135714076082
315.18183442989533,2.0606687909742223,0.032724861112108095
318.45838871350463,2.054639550097697,0.029868365083455424
321.734942997114,2.0486103092211714,0.02549453582608818
325.0114972807233,2.042581068344646,0.020600502840951003
328.28805156433265,2.036551827468121,0.015706469855813743
331.56460584794195,2.0305225865915957,0.012077682061467034
334.8411601315513,2.0244933457150704,0.009184442621933783
338.1177144151606,2.018464104838545,0.006291203182400584
341.3942686987699,2.0144676908304002,0.0040424616825026575
344.67082298237926,2.0105711279570357,0.0032058500192175725
347.94737726598856,2.0066745650836713,0.002369238355932501
351.2239315495979,2.002778002210307,0.0015326266926474156
354.5004858332072,1.9988814393369427,0.0011880980767430295
357.7770401168166,1.9949848764635785,0.0010065223601930125
361.0535944004259,1.9910883135902142,0.0008249466436429986
364.3301486840352,1.98719175071685,0.0006433709270929847
367.60670296764454,1.9832951878434855,0.0004617952105429677
370.88325725125384,1.9793986249701212,0.00032099857307546763
374.1598115348632,1.975502062096757,0.00028487608304563053
377.4363658184725,1.9716054992233927,0.00024875359301579407
380.71292010208185,1.9677089363500284,0.00021263110298595697
383.98947438569115,1.9641932410728553,0.00017650861295612048
387.26602866930045,1.9616919314940935,0.00014038612292628403
390.5425829529098,1.9591906219153317,0.00010426363289644692
393.81913723651917,1.9566893123365698,6.814114286660984e-05
397.09569152012847,1.954188002757808,3.201865283677333e-05
400.37224580373777,1.9516866931790462,0.0
403.6488000873471,1.9491853836002844,0.0
406.9253543709564,1.9466840740215223,0.0
410.2019086545657,1.9441827644427605,0.0
413.4784629381751,1.9416814548639987,0.0
416.75501722178444,1.9391801452852369,0.0
420.03157150539374,1.936678835706475,0.0
423.30812578900304,1.9341775261277132,0.0
426.5846800726124,1.9316762165489514,0.0
429.8612343562217,1.9291749069701893,0.0
433.137788639831,1.9266735973914275,0.0
436.41434292344036,1.9241722878126657,0.0
439.6908972070497,1.9216709782339039,0.0
442.967451490659,1.919169668655142,0.0
446.2440057742683,1.9177490327324407,0.0
449.5205600578777,1.9164029405325933,0.0
452.797114341487,1.915056848332746,0.0
456.0736686250963,1.9137107561328988,0.0
459.35022290870563,1.9123646639330514,0.0
462.626777192315,1.9110185717332042,0.0
465.9033314759243,1.9096724795333568,0.0
469.1798857595336,1.9083263873335097,0.0
472.45644004314295,1.9069802951336623,0.0
475.7329943267523,1.9056342029338151,0.0
479.0095486103616,1.9042881107339678,0.0
482.2861028939709,1.9029420185341206,0.0
485.56265717758026,1.9015959263342732,0.0
488.83921146118956,1.900249834134426,0.0
492.11576574479886,1.8989037419345787,0.0
495.3923200284082,1.8975576497347313,0.0
498.6688743120176,1.8962115575348841,0.0
501.9454285956269,1.8948654653350367,0.0
505.2219828792362,1.8935193731351896,0.0
508.49853716284554,1.8921732809353422,0.0
511.77509144645484,1.890827188735495,0.0
515.0516457300641,1.8894810965356477,0.0
518.3282000136735,1.8881350043358005,0.0
521.6047542972829,1.8874943003365756,0.0
524.8813085808922,1.8869216722687887,0.0
528.1578628645015,1.8863490442010016,0.0
531.4344171481108,1.8857764161332145,0.0
534.71097143172,1.8852037880654275,0.0
537.9875257153294,1.8846311599976404,0.0
541.2640799989388,1.8840585319298533,0.0
544.5406342825481,1.8834859038620664,0.0
547.8171885661575,1.8829132757942793,0.0
551.0937428497667,1.8823406477264921,0.0
554.3702971333761,1.8817680196587052,0.0
557.6468514169853,1.881195391590918,0.0
560.9234057005947,1.880622763523131,0.0
564.199959984204,1.880050135455344,0.0
567.4765142678134,1.879477507387557,0.0
570.7530685514228,1.8789048793197698,0.0
574.029622835032,1.8783322512519829,0.0
577.3061771186414,1.8777596231841958,0.0
580.5827314022506,1.8771869951164086,0.0
583.85928568586,1.8766143670486217,0.0
587.1358399694693,1.8760417389808346,0.0
590.4123942530787,1.8754691109130475,0.0
593.688948536688,1.8748964828452606,0.0
596.9655028202973,1.8743238547774734,0.0
600.2420571039066,1.8737512267096863,0.0
603.5186113875159,1.8731785986418994,0.0
606.7951656711252,1.8726059705741123,0.0
610.0717199547346,1.8720333425063251,0.0
613.348274238344,1.8714607144385382,0.0
616.6248285219533,1.870888086370751,0.0
619.9013828055627,1.870315458302964,0.0
623.1779370891719,1.869742830235177,0.0
626.4544913727811,1.86917020216739,0.0
629.7310456563905,1.8685975740996028,0.0
633.0075999399999,1.8681157221428129,0.0
636.2841542236092,1.8678744527581355,0.0
639.5607085072186,1.867633183373458,0.0
642.8372627908279,1.8673919139887805,0.0
646.1138170744372,1.867150644604103,0.0
649.3903713580465,1.8669093752194257,0.0
652.6669256416558,1.8666681058347483,0.0
655.9434799252651,1.866426836450071,0.0
659.2200342088745,1.8661855670653935,0.0
662.4965884924839,1.865944297680716,0.0
665.7731427760932,1.8657030282960385,0.0
669.0496970597025,1.8654617589113611,0.0
672.3262513433118,1.8652204895266837,0.0
675.602805626921,1.8649792201420063,0.0
678.8793599105304,1.864737950757329,0.0
682.1559141941398,1.8644966813726516,0.0
685.4324684777491,1.864255411987974,0.0
688.7090227613585,1.8640141426032966,0.0
691.9855770449677,1.8637728732186192,0.0
695.2621313285771,1.8635316038339418,0.0
698.5386856121863,1.8632903344492644,0.0
701.8152398957957,1.863049065064587,0.0
705.091794179405,1.8628077956799096,0.0
708.3683484630144,1.862566526295232,0.0
711.6449027466238,1.8623252569105546,0.0
714.921457030233,1.8620839875258772,0.0
718.1980113138424,1.8618427181411998,0.0
721.4745655974516,1.8616014487565224,0.0
724.751119881061,1.861360179371845,0.0
728.0276741646703,1.8611189099871674,0.0
731.3042284482797,1.86087764060249,0.0
734.580782731889,1.8606363712178127,0.0
737.8573370154983,1.8603951018331353,0.0
741.1338912991076,1.860153832448458,0.0
744.4104455827169,1.8599125630637805,0.0
747.6869998663262,1.859671293679103,0.0
750.9635541499356,1.8594300242944255,0.0
754.240108433545,1.859188754909748,0.0
757.5166627171543,1.8589474855250707,0.0
760.7932170007635,1.8587062161403933,0.0
764.0697712843729,1.858464946755716,0.0
767.3463255679821,1.8582236773710386,0.0
770.6228798515915,1.8579824079863612,0.0
773.8994341352009,1.8577411386016836,0.0
777.1759884188102,1.8574998692170062,0.0
780.4525427024196,1.8572585998323288,0.0
783.7290969860288,1.8570193952336727,0.0
787.0056512696382,1.8568448783085996,0.0
790.2822055532474,1.8566703613835267,0.0
793.5587598368568,1.8564958444584536,0.0
796.8353141204661,1.8563213275333805,0.0
800.1118684040755,1.8561468106083077,0.0
803.3884226876849,1.8559722936832346,0.0
806.6649769712941,1.8557977767581617,0.0
809.9415312549035,1.8556232598330886,0.0
813.2180855385127,1.8554487429080155,0.0
816.494639822122,1.8552742259829427,0.0
819.7711941057314,1.8550997090578696,0.0
823.0477483893408,1.8549251921327967,0.0
826.3243026729501,1.8547506752077236,0.0
829.6008569565594,1.8545761582826505,0.0
832.8774112401687,1.8544016413575777,0.0
836.1539655237781,1.8542271244325046,0.0
839.4305198073873,1.8540526075074317,0.0
842.7070740909967,1.8538780905823586,0.0
845.983628374606,1.8537035736572856,0.0
849.2601826582154,1.8535290567322127,0.0
852.5367369418246,1.8533545398071396,0.0
855.813291225434,1.8531800228820667,0.0
859.0898455090434,1.8530055059569936,0.0
862.3663997926526,1.8528309890319206,0.0
865.642954076262,1.8526564721068477,0.0
868.9195083598713,1.8524819551817746,0.0
872.1960626434807,1.8523074382567017,0.0
875.4726169270899,1.8521329213316287,0.0
878.7491712106993,1.8519584044065556,0.0
882.0257254943086,1.8517838874814827,0.0
885.3022797779179,1.8516093705564096,0.0
888.5788340615272,1.8514348536313368,0.0
891.8553883451366,1.8512603367062637,0.0
895.131942628746,1.8510858197811906,0.0
898.4084969123552,1.8509113028561177,0.0
901.6850511959645,1.8507367859310446,0.0
904.9616054795739,1.8505622690059718,0.0
908.2381597631833,1.8503877520808987,0.0
911.5147140467925,1.8502132351558256,0.0
914.7912683304019,1.8500387182307527,0.0
918.0678226140112,1.8498642013056796,0.0
921.3443768976205,1.8496896843806068,0.0
924.6209311812298,1.8495151674555337,0.0
927.8974854648392,1.8493406505304606,0.0
931.1740397484485,1.8491661336053877,0.0
934.4505940320578,1.8489916166803146,0.0
937.7271483156671,1.8488170997552418,0.0
941.0037025992765,1.8486425828301687,0.0
944.2802568828857,1.8484680659050956,0.0
947.5568111664951,1.8483471074380164,0.0
950.8333654501045,1.8483471074380164,0.0
954.1099197337138,1.8483471074380164,0.0
957.386474017323,1.8483471074380164,0.0
960.6630283009324,1.8483471074380164,0.0
963.9395825845418,1.8483471074380164,0.0
967.216136868151,1.8483471074380164,0.0
970.4926911517604,1.8483471074380164,0.0
973.7692454353697,1.8483471074380164,0.0
977.0457997189791,1.8483471074380164,0.0
980.3223540025883,1.8483471074380164,0.0
983.5989082861977,1.8483471074380164,0.0
986.875462569807,1.8483471074380164,0.0
990.1520168534164,1.8483471074380164,0.0
993.4285711370256,1.8483471074380164,0.0
996.705125420635,1.8483471074380164,0.0
999.9816797042444,1.8483471074380164,0.0
1003.2582339878536,1.8483471074380164,0.0
1006.534788271463,1.8483471074380164,0.0
1009.8113425550723,1.8483471074380164,0.0
1013.0878968386817,1.8483471074380164,0.0
1016.3644511222909,1.8483471074380164,0.0
1019.6410054059003,1.8483471074380164,0.0
1022.9175596895096,1.8483471074380164,0.0
1026.1941139731189,1.8483471074380164,0.0
1029.4706682567282,1.8483471074380164,0.0
1032.7472225403376,1.8483471074380164,0.0
1036.023776823947,1.8483471074380164,0.0
1039.3003311075563,1.8483471074380164,0.0
1042.5768853911654,1.8483471074380164,0.0
1045.853439674775,1.8483471074380164,0.0
1049.1299939583841,1.8483471074380164,0.0
1052.4065482419935,1.8483471074380164,0.0
1055.6831025256029,1.8483471074380164,0.0
1058.9596568092122,1.8483471074380164,0.0
1062.2362110928216,1.8483471074380164,0.0
1065.5127653764307,1.8483471074380164,0.0
1068.7893196600403,1.8483471074380164,0.0
1072.0658739436494,1.8483471074380164,0.0
1075.3424282272588,1.8483471074380164,0.0
1078.6189825108681,1.8483471074380164,0.0
1081.8955367944775,1.8483471074380164,0.0
1085.1720910780869,1.8483471074380164,0.0
1088.448645361696,1.8483471074380164,0.0
1091.7251996453056,1.8483471074380164,0.0
1095.0017539289147,1.8483471074380164,0.0
1098.278308212524,1.8483471074380164,0.0
1101.5548624961334,1.8483471074380164,0.0
1104.8314167797428,1.8483471074380164,0.0
1108.1079710633521,1.8483471074380164,0.0
1111.3845253469613,1.8483471074380164,0.0
1114.6610796305708,1.8483471074380164,0.0
1117.93763391418,1.8483348196326002,0.0
1121.2141881977893,1.8482825500040336,0.0
1124.4907424813987,1.8482302803754669,0.0
1127.767296765008,1.8481780107469004,0.0
1131.0438510486174,1.8481257411183336,0.0
1134.3204053322265,1.8480734714897669,0.0
1137.596959615836,1.8480212018612003,0.0
1140.8735138994452,1.8479689322326336,0.0
1144.1500681830546,1.847916662604067,0.0
1147.426622466664,1.8478643929755003,0.0
1150.7031767502733,1.8478121233469338,0.0
1153.9797310338827,1.847759853718367,0.0
1157.2562853174918,1.8477075840898003,0.0
1160.5328396011014,1.8476553144612338,0.0
1163.8093938847105,1.847603044832667,0.0
1167.0859481683199,1.8475507752041005,0.0
1170.3625024519292,1.8474985055755337,0.0
1173.6390567355386,1.8474462359469672,0.0
1176.915611019148,1.8473939663184005,0.0
1180.192165302757,1.8473416966898337,0.0
1183.4687195863667,1.8472894270612672,0.0
1186.7452738699758,1.8472371574327004,0.0
1190.0218281535851,1.847184887804134,0.0
1193.2983824371945,1.8471326181755672,0.0
1196.5749367208039,1.8470803485470004,0.0
1199.8514910044132,1.847028078918434,0.0
1203.1280452880223,1.8469758092898672,0.0
1206.404599571632,1.8469235396613006,0.0
1209.681153855241,1.8468712700327339,0.0
1212.9577081388504,1.8468190004041674,0.0
1216.2342624224598,1.8467667307756006,0.0
1219.5108167060691,1.8467144611470339,0.0
1222.7873709896785,1.8466621915184673,0.0
1226.0639252732876,1.8466099218899006,0.0
1229.3404795568972,1.846557652261334,0.0
1232.6170338405063,1.8465053826327673,0.0
1235.8935881241157,1.8464531130042008,0.0
1239.170142407725,1.846400843375634,0.0
1242.4466966913344,1.8463485737470673,0.0
1245.7232509749438,1.8462963041185008,0.0
1248.999805258553,1.846244034489934,0.0
1252.2763595421625,1.8461917648613675,0.0
1255.5529138257716,1.8461394952328007,0.0
1258.829468109381,1.8460872256042342,0.0
1262.1060223929903,1.8460349559756675,0.0
1265.3825766765997,1.8459826863471007,0.0
1268.659130960209,1.8459304167185342,0.0
1271.9356852438182,1.8458781470899674,0.0
1275.2122395274278,1.8458477993472895,0.0
1278.4887938110369,1.8458228827343446,0.0
1281.7653480946462,1.8457979661214,0.0
1285.0419023782556,1.845773049508455,0.0
1288.318456661865,1.8457481328955103,0.0
1291.5950109454743,1.8457232162825654,0.0
1294.8715652290834,1.8456982996696207,0.0
1298.148119512693,1.8456733830566758,0.0
1301.4246737963022,1.8456484664437312,0.0
1304.7012280799115,1.8456235498307862,0.0
1307.9777823635209,1.8455986332178416,0.0
1311.2543366471302,1.8455737166048967,0.0
1314.5308909307396,1.845548799991952,0.0
1317.8074452143487,1.845523883379007,0.0
1321.0839994979583,1.8454989667660624,0.0
1324.3605537815674,1.8454740501531175,0.0
1327.637108065177,1.8454491335401728,0.0
1330.9136623487861,1.845424216927228,0.0
1334.1902166323955,1.8453993003142832,0.0
1337.4667709160049,1.8453743837013383,0.0
1340.7433251996142,1.8453494670883936,0.0
1344.0198794832236,1.8453245504754487,0.0
1347.2964337668327,1.845299633862504,0.0
1350.572988050442,1.8452747172495592,0.0
1353.8495423340514,1.8452498006366145,0.0
1357.1260966176608,1.8452248840236696,0.0
1360.4026509012701,1.845199967410725,0.0
1363.6792051848795,1.84517505079778,0.0
1366.9557594684888,1.8451501341848353,0.0
1370.232313752098,1.8451252175718904,0.0
1373.5088680357073,1.8451003009589457,0.0
1376.7854223193167,1.8450753843460008,0.0
1380.061976602926,1.8450504677330561,0.0
1383.3385308865354,1.8450255511201112,0.0
1386.6150851701448,1.8450006345071666,0.0
1389.8916394537541,1.8449757178942217,0.0
1393.1681937373633,1.844950801281277,0.0
1396.4447480209726,1.844925884668332,0.0
1399.721302304582,1.8449009680553874,0.0
1402.9978565881913,1.8448760514424425,0.0
1406.2744108718007,1.8448511348294978,0.0
1409.55096515541,1.844826218216553,0.0
1412.8275194390194,1.8448013016036082,0.0
1416.1040737226285,1.8447763849906633,0.0
1419.3806280062379,1.8447514683777186,0.0
1422.6571822898472,1.8447265517647737,0.0
1425.9337365734566,1.844701635151829,0.0
1429.210290857066,1.8446767185388842,0.0
1432.4868451406753,1.8446518019259395,0.0
1435.7633994242847,1.8446258295924005,0.0
1439.0399537078938,1.844579242466131,0.0
1442.3165079915032,1.8445326553398613,0.0
1445.5930622751125,1.8444860682135917,0.0
1448.8696165587219,1.8444394810873221,0.0
1452.1461708423312,1.8443928939610523,0.0
1455.4227251259406,1.8443463068347827,0.0
1458.69927940955,1.8442997197085131,0.0
1461.975833693159,1.8442531325822435,0.0
1465.2523879767684,1.8442065454559737,0.0
1468.5289422603778,1.8441599583297041,0.0
1471.8054965439871,1.8441133712034345,0.0
1475.0820508275965,1.844066784077165,0.0
1478.3586051112059,1.8440201969508951,0.0
1481.6351593948152,1.8439736098246255,0.0
1484.9117136784246,1.843927022698356,0.0
1488.1882679620337,1.8438804355720864,0.0
1491.464822245643,1.8438338484458165,0.0
1494.7413765292524,1.843787261319547,0.0
1498.0179308128618,1.8437406741932774,0.0
1501.2944850964711,1.8436940870670078,0.0
1504.5710393800805,1.843647499940738,0.0
1507.8475936636898,1.8436009128144684,0.0
1511.124147947299,1.8435543256881988,0.0
1514.4007022309083,1.8435077385619292,0.0
1517.6772565145177,1.8434611514356594,0.0
1520.953810798127,1.8434145643093898,0.0
1524.2303650817364,1.8433679771831202,0.0
1527.5069193653458,1.8433213900568506,0.0
1530.7834736489551,1.843274802930581,0.0
1534.0600279325643,1.8432282158043112,0.0
1537.3365822161736,1.8431816286780416,0.0
1540.613136499783,1.843135041551772,0.0
1543.8896907833923,1.8430884544255024,0.0
1547.1662450670017,1.8430418672992326,0.0
1550.442799350611,1.842995280172963,0.0
1553.7193536342204,1.8429486930466934,0.0
1556.9959079178295,1.8429021059204238,0.0
1560.2724622014389,1.842855518794154,0.0
1563.5490164850482,1.8428089316678844,0.0
1566.8255707686576,1.8427623445416148,0.0
1570.102125052267,1.8427157574153452,0.0
1573.3786793358763,1.8426691702890754,0.0
1576.6552336194857,1.8426225831628058,0.0
1579.9317879030948,1.8425759960365362,0.0
1583.2083421867042,1.8425294089102666,0.0
1586.4848964703135,1.8424828217839968,0.0
1589.7614507539229,1.8424362346577272,0.0
1593.0380050375322,1.8423896475314576,0.0
1596.3145593211416,1.842343060405188,0.0
1599.591113604751,1.8422964732789184,0.0
1602.86766788836,1.8422498861526486,0.0
1606.1442221719694,1.842203299026379,0.0
1609.4207764555788,1.8421567119001094,0.0
1612.6973307391881,1.8421298553034746,0.0
1615.9738850227975,1.8421070594397895,0.0
1619.2504393064069,1.8420842635761046,0.0
1622.5269935900162,1.8420614677124194,0.0
1625.8035478736253,1.8420386718487343,0.0
1629.0801021572347,1.8420158759850491,0.0
1632.356656440844,1.8419930801213642,0.0
1635.6332107244534,1.841970284257679,0.0
1638.9097650080628,1.841947488393994,0.0
1642.1863192916721,1.8419246925303088,0.0
1645.4628735752815,1.8419018966666236,0.0
1648.7394278588906,1.8418791008029387,0.0
1652.0159821425,1.8418563049392536,0.0
1655.2925364261093,1.8418335090755684,0.0
1658.5690907097187,1.8418107132118833,0.0
1661.845644993328,1.8417879173481984,0.0
1665.1221992769374,1.8417651214845132,0.0
1668.3987535605468,1.841742325620828,0.0
1671.6753078441561,1.841719529757143,0.0
1674.9518621277653,1.8416967338934578,0.0
1678.2284164113746,1.8416739380297729,0.0
1681.504970694984,1.8416511421660877,0.0
1684.7815249785933,1.8416283463024026,0.0
1688.0580792622027,1.8416055504387174,0.0
1691.334633545812,1.8415827545750325,0.0
1694.6111878294214,1.8415599587113474,0.0
1697.8877421130305,1.8415371628476622,0.0
1701.1642963966399,1.841514366983977,0.0
1704.4408506802492,1.841491571120292,0.0
1707.7174049638586,1.841468775256607,0.0
1710.993959247468,1.8414459793929219,0.0
1714.2705135310773,1.8414231835292367,0.0
1717.5470678146867,1.8414003876655516,0.0
1720.8236220982958,1.8413775918018667,0.0
1724.1001763819052,1.8413547959381815,0.0
1727.3767306655145,1.8413320000744964,0.0
1730.6532849491239,1.8413092042108112,0.0
1733.9298392327332,1.841286408347126,0.0
1737.2063935163426,1.8412636124834412,0.0
1740.482947799952,1.841240816619756,0.0
1743.759502083561,1.8412180207560709,0.0
1747.0360563671704,1.8411952248923857,0.0
1750.3126106507798,1.8411724290287006,0.0
1753.5891649343891,1.8411496331650157,0.0
1756.8657192179985,1.8411268373013305,0.0
1760.1422735016079,1.8411040414376454,0.0
1763.4188277852172,1.8410812455739602,0.0
1766.6953820688263,1.8410584497102753,0.0
1769.9719363524357,1.8410356538465902,0.0
1773.248490636045,1.841012857982905,0.0
1776.5250449196544,1.84099006211922,0.0
1779.8015992032638,1.8409672662555348,0.0
1783.0781534868731,1.8409444703918498,0.0
1786.3547077704825,1.8409216745281647,0.0
1789.6312620540916,1.8409207954196183,0.0
1792.907816337701,1.8409469223326174,0.0
1796.1843706213103,1.8409730492456167,0.0
1799.4609249049197,1.8409991761586157,0.0
1802.737479188529,1.8410253030716148,0.0
1806.0140334721384,1.8410514299846141,0.0
1809.2905877557478,1.8410775568976132,0.0
1812.567142039357,1.8411036838106123,0.0
1815.8436963229663,1.8411298107236116,0.0
1819.1202506065756,1.8411559376366107,0.0
1822.396804890185,1.8411820645496098,0.0
1825.6733591737943,1.8412081914626088,0.0
1828.9499134574037,1.8412343183756081,0.0
1832.226467741013,1.8412604452886072,0.0
1835.5030220246222,1.8412865722016063,0.0
1838.7795763082315,1.8413126991146056,0.0
1842.0561305918409,1.8413388260276047,0.0
1845.3326848754502,1.8413649529406038,0.0
1848.6092391590596,1.841391079853603,0.0
1851.885793442669,1.8414172067666021,0.0
1855.1623477262783,1.8414433336796012,0.0
1858.4389020098874,1.8414694605926005,0.0
1861.7154562934968,1.8414955875055996,0.0
1864.9920105771062,1.8415217144185987,0.0
1868.2685648607155,1.841547841331598,0.0
1871.5451191443249,1.841573968244597,0.0
1874.8216734279342,1.8416000951575962,0.0
1878.0982277115436,1.8416262220705955,0.0
1881.3747819951527,1.8416523489835945,0.0
1884.651336278762,1.8416784758965936,0.0
1887.9278905623714,1.841704602809593,0.0
1891.2044448459808,1.841730729722592,0.0
1894.4809991295901,1.841756856635591,0.0
1897.7575534131995,1.8417829835485904,0.0
1901.0341076968089,1.8418091104615895,0.0
1904.3106619804182,1.8418352373745885,0.0
1907.5872162640273,1.8418613642875876,0.0
1910.8637705476367,1.841887491200587,0.0
1914.140324831246,1.841913618113586,0.0
1917.4168791148554,1.841939745026585,0.0
1920.6934333984648,1.8419658719395844,0.0
1923.9699876820741,1.8419919988525835,0.0
1927.2465419656835,1.8420181257655825,0.0
1930.5230962492926,1.8420442526785819,0.0
1933.799650532902,1.842070379591581,0.0
1937.0762048165113,1.84209650650458,0.0
1940.3527591001207,1.8421226334175793,0.0
1943.62931338373,1.8421487603305784,0.0
